Repository: wilions/pycalphad

File: examples/databases/FeCoCrNiMnAlTiVCu_HEA.tdb (part 1 of 3)
$$$$$$$$$$$$$$$$$$$$$$$$$$$$$$$$$$$$$$$$$$$$$$$$$$$$$$$$$$$$$$$$$$$$$$$$$$$$$$
$ Date: 2026-07-20 20:16
$ Components: /-, AL, CO, CR, CU, FE, MN, NI, TI, V, VA
$ Phases: ALPHA_MN, BCC_A2, BCC_B2, BCC_DISL, BETA_MN, BETA_RHOMBO_B,
$  CHI_A12, CO3V, COV3, CR3MN5, DIAMOND_A4, EPS_CARB, ETA, ETA_CARB, FCC_A1,
$  FE24C10, HCP_A3, H_BCC, KSI_CARBIDE, KSI_FE5C2, K_CARB, LAVES_PHASE,
$  LIQUID, MNNI, MNNI2, MU_PHASE_I, NITI2, PD3MN, PDFE_L12, PDMN_AF, PDMN_B2,
$  PDMN_P, R_PHASE, SIGMA, TIB, TIB2, ZET
$ Generated by pei (pycalphad 0.11.3.dev10+gecf6bc193.d20260720)
$$$$$$$$$$$$$$$$$$$$$$$$$$$$$$$$$$$$$$$$$$$$$$$$$$$$$$$$$$$$$$$$$$$$$$$$$$$$$$

ELEMENT /- BLANK 0.0 0.0 0.0 !
ELEMENT AL FCC_A1 26.98154 4540.0 28.3 !
ELEMENT CO HCP_A3 58.933 4765.567 30.03 !
ELEMENT CR BCC_A2 51.996 4050.0 23.5429 !
ELEMENT CU FCC_A1 63.546 5004.0 33.15 !
ELEMENT FE BCC_A2 55.847 4489.0 27.2797 !
ELEMENT MN BCC_A12 54.938 4995.696 32.2206 !
ELEMENT NI FCC_A1 58.69 4787.0 29.7955 !
ELEMENT TI HCP_A3 47.88 4824.0 30.72 !
ELEMENT V BCC_A2 50.9415 4507.0 30.89 !
ELEMENT VA VACUUM 0.0 0.0 0.0 !


FUNCTION AL2NI2 273.0 4.0*U1ALNI; 6000.0 N !
FUNCTION AL3NI 273.0 3.0*U1ALNI; 6000.0 N !
FUNCTION ALNI3 273.0 3.0*U1ALNI; 6000.0 N !
FUNCTION B2ALNI 273.0 -152397.88+26.40575*T; 6000.0 N !
FUNCTION B2NIVA 273.0 162397.3-27.40575*T; 6000.0 N !
FUNCTION DGLAV 273.0 5000.0; 6000.0 N !
FUNCTION ETCFESI 273.0 63.0; 6000.0 N !
FUNCTION FESIW1 273.0 10476.27; 6000.0 N !
FUNCTION GAL2O3 273.0 -1707351.3+938780.0*T**(-1)-67.4804*T*LOG(T)
  -0.06747*T**(2)+448.021092*T+1.4205433E-05*T**(3); 600.0 Y -1724886.06
  +2120700.0*T**(-1)-116.258*T*LOG(T)-0.0072257*T**(2)+754.856573*T
  +2.78532E-07*T**(3); 1500.0 Y -1772163.19+12366650.0*T**(-1)
  -156.058*T*LOG(T)+0.00709105*T**(2)+1053.4548*T-6.29402E-07*T**(3); 6000.0
   N !
FUNCTION GALBCC 273.0 10083.0+GHSERAL-4.813*T; 6000.0 N !
FUNCTION GALHCP 273.0 5481.0+GHSERAL-1.8*T; 6000.0 N !
FUNCTION GCOBCC 273.0 2938.0+GHSERCO-0.7138*T; 6000.0 N !
FUNCTION GCOFCC 273.0 427.591+GHSERCO-0.61525*T; 6000.0 N !
FUNCTION GCOM23C6 273.0 145000.0+6.0*GHSERCC+116.0*T+23.0*GHSERCO; 6000.0 N !
FUNCTION GCR2O3 273.0 -1164542.0+1050000.0*T**(-1)-0.00497*T**(2)+728.56*T
  -119.8*T*LOG(T); 6000.0 N !
FUNCTION GCR3O4 273.0 280045.0-0.5*GHSEROO-93.76*T+1.5*GCR2O3; 6000.0 N !
FUNCTION GCRFCC 273.0 7284.0+GHSERCR+0.163*T; 6000.0 N !
FUNCTION GCRM23C6 273.0 -521983.0-620.965*T*LOG(T)-0.126431*T**(2)+3622.24*T;
   6000.0 N !
FUNCTION GCRM3C2 273.0 -100823.8-89.6694*T*LOG(T)-0.0301188*T**(2)
  +530.66989*T; 6000.0 N !
FUNCTION GCRM7C3 273.0 -201690.0-190.177*T*LOG(T)-0.0578207*T**(2)
  +1103.128*T; 6000.0 N !
FUNCTION GCUBCC 273.0 4017.0+GHSERCU-1.255*T; 6000.0 N !
FUNCTION GDHCFE 273.0 0.5*GFEFCC+0.5*GFEHCP; 6000.0 N !
FUNCTION GDHCNI 273.0 0.5*GHSERNI+0.5*GNIHCP; 6000.0 N !
FUNCTION GDHCNIA 273.0 0.5*GHSERNIA+0.5*GNIHCPA; 6000.0 N !
FUNCTION GDHCTI 273.0 0.5*GTIFCC+0.5*GHSERTI; 6000.0 N !
FUNCTION GDHCTIA 273.0 0.5*GTIFCCA+0.5*GHSERTIA; 6000.0 N !
FUNCTION GDIG 273.0 -73851.5+8.1715*T*LOG(T)+2.0*GHSERCU-97.82124*T+GHSERSS;
   3000.0 N !
FUNCTION GFE2O3 273.0 -858683.0+1453810.0*T**(-1)-137.0089*T*LOG(T)
  +827.946*T; 6000.0 N !
FUNCTION GFECEM 273.0 -10195.860754+590527.0*T**(-1)-0.0007*T**(2)
  +690.949887637*T-118.47637*T*LOG(T); 6000.0 N !
FUNCTION GFEFCC 273.0 -1462.4+GHSERFE+0.00064*T**(2)+8.282*T-1.15*T*LOG(T);
   1811.0 Y -27098.266-46.0*T*LOG(T)+2.78854E+31*T**(-9)+300.25256*T; 6000.0
   N !
FUNCTION GFEHCP 273.0 -2480.08+77358.5*T**(-1)-24.6643*T*LOG(T)
  -0.00375752*T**(2)+136.725*T-5.8927E-08*T**(3); 1811.0 Y -29340.78
  -46.0*T*LOG(T)+2.78854E+31*T**(-9)+304.56206*T; 6000.0 N !
FUNCTION GFEM23C6 273.0 66920.0-1.666667*GHSERCC-40.0*T+7.666667*GFECEM;
   6000.0 N !
FUNCTION GFEO 273.0 -279318.0-46.12826*T*LOG(T)-0.0057403*T**(2)+252.848*T;
   6000.0 N !
FUNCTION GHEXTNB 273.0 -8519.35+93398.8*T**(-1)-26.4711*T*LOG(T)
  +0.000203475*T**(2)+142.048*T-3.50119E-07*T**(3); 6000.0 N !
FUNCTION GHF1O2_S 273.0 -1144500.0+630000.0*T**(-1)-0.00297849*T**(2)
  +446.1053*T-74.15647*T*LOG(T); 6000.0 N !
FUNCTION GHFBCC 273.0 5370.703+8.71923E-07*T**(3)-0.004206605*T**(2)
  +103.836026*T-22590.0*T**(-1)-1.446E-10*T**(4)-22.8995*T*LOG(T); 2506.0 Y
   1912456.771-610085091.0*T**(-1)+1087.6141247*T*LOG(T)-0.286857065*T**(2)
  -8624.20573*T+1.3427829E-05*T**(3); 6000.0 N !
FUNCTION GHFC 273.0 -226447.0-958263000.0*T**(-3)-45.61482*T*LOG(T)
  -0.00299726*T**(2)+272.916*T+501495.0*T**(-1); 4000.0 N !
FUNCTION GHFFCC 273.0 3012.703-22590.0*T**(-1)-22.7075*T*LOG(T)
  -0.004146*T**(2)+108.544*T-4.77E-10*T**(3); 2506.0 Y -1436776.329
  +501742495.0*T**(-1)-787.5363829*T*LOG(T)+0.1735215*T**(2)+6191.409991*T
  -7.575759E-06*T**(3); 3000.0 N !
FUNCTION GHSERAL 273.0 -7976.15+74092.0*T**(-1)-24.3671976*T*LOG(T)
  -0.001884662*T**(2)+137.093038*T-8.77664E-07*T**(3); 700.0 Y -11276.24
  +74092.0*T**(-1)-38.5844296*T*LOG(T)+0.018531982*T**(2)+223.048446*T
  -5.764227E-06*T**(3); 933.47 Y -11278.378-31.748192*T*LOG(T)
  -1.231E+28*T**(-9)+188.684153*T; 6000.0 N !
FUNCTION GHSERBB 273.0 -7735.284+370843.0*T**(-1)-15.6641*T*LOG(T)
  -0.006864515*T**(2)+107.111864*T+6.18878E-07*T**(3); 1100.0 Y -16649.474
  +1748270.0*T**(-1)-26.6047*T*LOG(T)-0.00079809*T**(2)+184.801744*T
  -2.556E-08*T**(3); 2348.0 Y -36667.582+11205883.0*T**(-1)
  -31.5957527*T*LOG(T)-0.00159488*T**(2)+231.336244*T+1.34719E-07*T**(3);
   3000.0 Y -21530.653-31.4*T*LOG(T)+222.396264*T; 6000.0 N !
FUNCTION GHSERCC 273.0 -988.25091+1.76583*T*LOG(T)-0.01706952*T**(2)
  -7.39898691*T; 350.0 Y -17368.441+2562600.0*T**(-1)-0.0004723*T**(2)
  +170.73*T+12000000000.0*T**(-3)-24.3*T*LOG(T)-264300000.0*T**(-2); 6000.0 N
   !
FUNCTION GHSERCO 273.0 310.241+72526.9*T**(-1)-25.0861*T*LOG(T)
  -0.0026547387*T**(2)+133.36601*T-1.7348E-07*T**(3); 1768.0 Y -17197.666
  -40.5*T*LOG(T)+9.3488E+30*T**(-9)+253.28374*T; 6000.0 N !
FUNCTION GHSERCR 273.0 -8856.94+139250.0*T**(-1)-26.908*T*LOG(T)
  +0.00189435*T**(2)+157.48*T-1.47721E-06*T**(3); 2180.0 Y -34869.344
  -50.0*T*LOG(T)-2.88526E+32*T**(-9)+344.18*T; 6000.0 N !
FUNCTION GHSERCU 273.0 -7770.458+52478.0*T**(-1)-24.112392*T*LOG(T)
  -0.00265684*T**(2)+130.485235*T+1.29223E-07*T**(3); 1357.77 Y -13542.026
  -31.38*T*LOG(T)+3.642E+29*T**(-9)+183.803828*T; 6000.0 N !
FUNCTION GHSERFE 273.0 1225.7+77358.5*T**(-1)-23.5143*T*LOG(T)
  -0.00439752*T**(2)+124.134*T-5.89269E-08*T**(3); 1811.0 Y -25383.581
  -46.0*T*LOG(T)+2.2960305E+31*T**(-9)+299.31255*T; 6000.0 N !
FUNCTION GHSERHF 273.0 -6987.297-22590.0*T**(-1)-22.7075*T*LOG(T)
  -0.004146145*T**(2)+110.744026*T-4.77E-10*T**(3); 2506.0 Y -1446776.329
  +501742495.0*T**(-1)-787.5363829*T*LOG(T)+0.1735215*T**(2)+6193.609991*T
  -7.575759E-06*T**(3); 6000.0 N !
FUNCTION GHSERHH 273.0 -9522.97393+56582.3*T**(-1)-31.35707*T*LOG(T)
  +0.0027589925*T**(2)+78.5273873*T-7.46390667E-07*T**(3); 1000.0 Y 180.10884
  -1280036.0*T**(-1)-17.84857*T*LOG(T)-0.00584168*T**(2)-15.6128262*T
  +3.14618667E-07*T**(3); 2100.0 Y -18840.1661+3561002.5*T**(-1)
  -32.05082*T*LOG(T)-0.0010728235*T**(2)+92.3120249*T+1.14281783E-08*T**(3);
   6000.0 N !
FUNCTION GHSERLA 273.0 -7968.403-26.34*T*LOG(T)-0.001295165*T**(2)
  +120.284604*T; 550.0 Y -3381.413-399448.0*T**(-1)-17.1659411*T*LOG(T)
  -0.008371705*T**(2)+59.06113*T+6.8932E-07*T**(3); 2000.0 Y -15608.882
  -34.3088*T*LOG(T)+181.390071*T; 6000.0 N !
FUNCTION GHSERMN 273.0 -8115.28+69827.1*T**(-1)-0.00734768*T**(2)+130.059*T
  -23.4582*T*LOG(T); 1519.0 Y -28733.41-48.0*T*LOG(T)+1.656847E+30*T**(-9)
  +312.2648*T; 6000.0 N !
FUNCTION GHSERMO 273.0 -7746.302+5.662834E-07*T**(3)-0.003443396*T**(2)
  +131.9197*T+65812.39*T**(-1)-1.309265E-10*T**(4)-23.56414*T*LOG(T); 2896.0
   Y -30556.41-42.63829*T*LOG(T)-4.849315E+33*T**(-9)+283.559746*T; 5000.0 N !
FUNCTION GHSERNB 273.0 -8519.353+93399.0*T**(-1)-26.4711*T*LOG(T)
  +0.000203475*T**(2)+142.045475*T-3.5011E-07*T**(3); 2750.0 Y -37669.3
  -41.77*T*LOG(T)+1.52824E+32*T**(-9)+271.720843*T; 6000.0 N !
FUNCTION GHSERNI 273.0 -5179.159-22.096*T*LOG(T)-0.0048407*T**(2)+117.854*T;
   1728.0 Y -27840.655-43.1*T*LOG(T)+1.12754E+31*T**(-9)+279.135*T; 6000.0 N !
FUNCTION GHSERNIA 273.0 -5179.159-22.096*T*LOG(T)-0.0048407*T**(2)+117.854*T;
   6000.0 N !
FUNCTION GHSERNN 273.0 -3750.675-32374.0*T**(-1)-12.7819*T*LOG(T)
  -0.00176686*T**(2)-9.45425*T+2.680735E-09*T**(3); 950.0 Y -7358.85
  +563070.0*T**(-1)-16.3699*T*LOG(T)-0.00065107*T**(2)+17.2003*T
  +3.0097E-08*T**(3); 3350.0 Y -16392.8+4596375.0*T**(-1)-20.4695*T*LOG(T)
  +0.000239754*T**(2)+50.26*T-8.3331E-09*T**(3); 6000.0 N !
FUNCTION GHSEROO 273.0 -3480.87226-38364.8742*T**(-1)-11.1355068*T*LOG(T)
  -0.005098873*T**(2)-25.5028601*T+6.6184604E-07*T**(3); 1000.0 Y -6568.76015
  +262904.778*T**(-1)-16.8138015*T*LOG(T)-0.00059579637*T**(2)+12.6600017*T
  +6.78055555E-09*T**(3); 3300.0 Y -13986.728+4383200.0*T**(-1)
  -18.9536*T*LOG(T)-0.000425243*T**(2)+31.259625*T+1.0721E-08*T**(3); 6000.0
   N !
FUNCTION GHSERPD 273.0 -10204.027+168687.0*T**(-1)-32.211*T*LOG(T)
  +0.007120975*T**(2)+176.076315*T-1.919875E-06*T**(3); 900.0 Y 917.062
  -1112465.0*T**(-1)-13.5708*T*LOG(T)-0.00717522*T**(2)+49.659892*T
  +1.91115E-07*T**(3); 1828.0 Y -67161.018+18683526.0*T**(-1)
  -54.2067086*T*LOG(T)+0.002091396*T**(2)+370.102147*T-6.2811E-08*T**(3);
   6000.0 N !
FUNCTION GHSERPP 273.0 -43821.799+1632695.0*T**(-1)-178.426*T*LOG(T)
  +0.290708*T**(2)+1026.69389*T-0.000104022667*T**(3); 317.3 Y -9587.448
  +172966.0*T**(-1)-28.7335301*T*LOG(T)+0.001715669*T**(2)+152.341487*T
  -2.2829E-07*T**(3); 1000.0 Y -8093.075-26.326*T*LOG(T)+135.876831*T; 3000.0
   N !
FUNCTION GHSERSI 273.0 -8162.609+176667.0*T**(-1)-22.8317533*T*LOG(T)
  -0.001912904*T**(2)+137.236859*T-3.552E-09*T**(3); 1687.0 Y -9457.642
  -27.196*T*LOG(T)-4.2037E+30*T**(-9)+167.281367*T; 3600.0 N !
FUNCTION GHSERSS 273.0 -5228.956+7.754333E-06*T**(3)-0.026529*T**(2)
  +55.417762*T-11.007*T*LOG(T); 368.3 Y -6513.769+39910.0*T**(-1)
  -17.941839*T*LOG(T)-0.010895125*T**(2)+94.692922*T+1.402558E-06*T**(3);
   3000.0 N !
FUNCTION GHSERTI 273.0 -8059.921+72636.0*T**(-1)-23.9933*T*LOG(T)
  -0.004777975*T**(2)+133.615208*T+1.06716E-07*T**(3); 900.0 Y -7811.815
  +42680.0*T**(-1)-23.9887*T*LOG(T)-0.0042033*T**(2)+132.988068*T
  -9.0876E-08*T**(3); 1155.0 Y 908.837-1477660.0*T**(-1)-14.9466*T*LOG(T)
  -0.0081465*T**(2)+66.976538*T+2.02715E-07*T**(3); 1941.0 Y -124526.786
  +36699805.0*T**(-1)-87.2182461*T*LOG(T)+0.008204849*T**(2)+638.806871*T
  -3.04747E-07*T**(3); 4000.0 N !
FUNCTION GHSERTIA 273.0 -8059.921+72636.0*T**(-1)-23.9933*T*LOG(T)
  -0.004777975*T**(2)+133.615208*T+1.06716E-07*T**(3); 6000.0 N !
FUNCTION GHSERVV 273.0 -7930.43+69460.0*T**(-1)-24.134*T*LOG(T)
  -0.003098*T**(2)+133.346053*T+1.2175E-07*T**(3); 790.0 Y -7967.842
  -6.8E-07*T**(3)+6.25E-05*T**(2)+143.291093*T-25.9*T*LOG(T); 2183.0 Y 
  -41689.864-47.43*T*LOG(T)+6.44389E+31*T**(-9)+321.140783*T; 4000.0 N !
FUNCTION GHSERWW 273.0 -7646.311+2.07E-07*T**(3)-0.001936*T**(2)+130.4*T
  +44500.0*T**(-1)-5.33E-11*T**(4)-24.1*T*LOG(T); 3695.0 Y -82868.801
  -54.0*T*LOG(T)+1.528621E+33*T**(-9)+389.362335*T; 6000.0 N !
FUNCTION GHSERYY 273.0 -7347.055-16486.0*T**(-1)-23.8685*T*LOG(T)
  -0.003845475*T**(2)+117.532124*T+1.1125E-08*T**(3); 1500.0 Y -15802.62
  -1.14182E-06*T**(3)+0.0068095*T**(2)+229.831717*T-40.2851*T*LOG(T); 1799.0
   Y -72946.216+20866567.0*T**(-1)-58.2078433*T*LOG(T)+0.002436461*T**(2)
  +393.885821*T-7.2627E-08*T**(3); 6000.0 N !
FUNCTION GLA2O3D 273.0 -1833257.0-10000000.0*T**(-2)-120.629*T*LOG(T)
  -0.006854*T**(2)+692.9664*T+808000.0*T**(-1); 6000.0 N !
FUNCTION GLA2O3H 273.0 32350.0+GLA2O3D-13.986*T; 6000.0 N !
FUNCTION GLA2O3X 273.0 43192.0+GLA2O3D-18.555*T; 6000.0 N !
FUNCTION GLABCC 273.0 -3952.161-5.25865E-07*T**(3)-0.004045175*T**(2)
  +88.072353*T-21.7919*T*LOG(T); 800.0 Y 321682.673-36581228.0*T**(-1)
  +513.440708*T*LOG(T)-0.387295093*T**(2)-3565.08252*T+4.9547989E-05*T**(3);
   1134.0 Y -16377.894-39.5388*T*LOG(T)+218.492988*T; 1193.0 Y -136609.91
  +21167204.0*T**(-1)-163.413074*T*LOG(T)+0.053968535*T**(2)+1123.34397*T
  -4.056395E-06*T**(3); 2000.0 Y -8205.988-34.3088*T*LOG(T)+174.836315*T;
   6000.0 N !
FUNCTION GLAFCC 273.0 -6109.797-5.25865E-07*T**(3)-0.004045175*T**(2)
  +89.878761*T-21.7919*T*LOG(T); 1134.0 Y -124598.976+20994153.0*T**(-1)
  -139.346741*T*LOG(T)+0.042032405*T**(2)+955.878375*T-3.066199E-06*T**(3);
   2000.0 Y -12599.386-34.3088*T*LOG(T)+178.54399*T; 6000.0 N !
FUNCTION GLAVNI 273.0 DGLAV+GHSERNI; 6000.0 N !
FUNCTION GLAVTI 273.0 DGLAV+GHSERTI; 6000.0 N !
FUNCTION GMN2NI2 273.0 -30156.6806; 6000.0 N !
FUNCTION GMN3NI 273.0 -20080.5831; 6000.0 N !
FUNCTION GMNBCC 273.0 -3235.3+60000.0*T**(-1)-0.00744271*T**(2)+127.85*T
  -23.7*T*LOG(T); 1519.0 Y -23188.83-48.0*T*LOG(T)+1.265152E+30*T**(-9)
  +307.7043*T; 6000.0 N !
FUNCTION GMNFCC 273.0 -3439.3+69600.0*T**(-1)-0.006*T**(2)+131.884*T
  -24.5177*T*LOG(T); 1519.0 Y -26070.1-48.0*T*LOG(T)+3.86196E+30*T**(-9)
  +309.6664*T; 6000.0 N !
FUNCTION GMNM23C6 273.0 -308065.0+6.0*GHSERCC+23.0*GHSERMN+50.966*T; 6000.0 N
   !
FUNCTION GMNNI3 273.0 -21016.3924; 6000.0 N !
FUNCTION GMOFCC 273.0 15200.0+GHSERMO+0.63*T; 6000.0 N !
FUNCTION GMOHCP 273.0 3803.698+5.66283E-07*T**(3)-0.003443396*T**(2)
  +131.9197*T+65812.0*T**(-1)-1.30927E-10*T**(4)-23.56414*T*LOG(T); 2896.0 Y 
  -19006.41-42.63829*T*LOG(T)-4.849315E+33*T**(-9)+283.559746*T; 5000.0 N !
FUNCTION GNIBCC 273.0 8715.084+GHSERNI-3.556*T; 6000.0 N !
FUNCTION GNIHCP 273.0 1046.0+GHSERNI+1.2552*T; 6000.0 N !
FUNCTION GNIHCPA 273.0 1046.0+GHSERNIA+1.2552*T; 6000.0 N !
FUNCTION GNIM23C6 273.0 210000.0+6.0*GHSERCC-84.71*T+23.0*GHSERNI; 6000.0 N !
FUNCTION GNIO 273.0 -254927.2+382916.0*T**(-1)-46.0391*T*LOG(T)
  -0.00931454*T**(2)+276.208*T+1.29092E-06*T**(3); 1000.0 Y -256835.2
  +1270.0*T**(-1)-56.36068*T*LOG(T)+0.00254106*T**(2)+340.043*T
  -8.11809E-07*T**(3); 1800.0 Y -259131.4-7.80093E-07*T**(3)
  +0.00220246*T**(2)+337.305*T-55.75758*T*LOG(T); 6000.0 N !
FUNCTION GPBCC 273.0 18792.241+160095.0*T**(-1)-25.55*T*LOG(T)
  +0.0034121*T**(2)+135.412002*T-2.418867E-06*T**(3); 500.0 Y 23045.079
  -141375.0*T**(-1)-14.368*T*LOG(T)-0.00957685*T**(2)+64.411737*T
  +3.93917E-07*T**(3); 852.35 Y -74639.613+12495943.0*T**(-1)
  -149.4495562*T*LOG(T)+0.067272364*T**(2)+1012.76962*T-6.651929E-06*T**(3);
   1500.0 Y 20244.681-26.326*T*LOG(T)+140.579181*T; 3000.0 N !
FUNCTION GPDBCC 273.0 10500.0-1.8*T+GHSERPD; 6000.0 N !
FUNCTION GPFCC 273.0 10842.441+160095.0*T**(-1)-25.55*T*LOG(T)
  +0.0034121*T**(2)+135.534002*T-2.418867E-06*T**(3); 500.0 Y 15095.279
  -141375.0*T**(-1)-14.368*T*LOG(T)-0.00957685*T**(2)+64.533737*T
  +3.93917E-07*T**(3); 852.35 Y -82589.413+12495943.0*T**(-1)
  -149.4495562*T*LOG(T)+0.067272364*T**(2)+1012.89162*T-6.651929E-06*T**(3);
   1500.0 Y 12294.881-26.326*T*LOG(T)+140.701181*T; 3000.0 N !
FUNCTION GPRED 273.0 -25976.559+160095.0*T**(-1)-25.55*T*LOG(T)
  +0.0034121*T**(2)+148.672002*T-2.418867E-06*T**(3); 500.0 Y -21723.721
  -141375.0*T**(-1)-14.368*T*LOG(T)-0.00957685*T**(2)+77.671736*T
  +3.93917E-07*T**(3); 852.35 Y -119408.413+12495943.0*T**(-1)
  -149.4495562*T*LOG(T)+0.067272364*T**(2)+1026.02962*T-6.651929E-06*T**(3);
   1500.0 Y -24524.119-26.326*T*LOG(T)+153.839181*T; 3000.0 N !
FUNCTION GSIBCC 273.0 47000.0+GHSERSI-22.5*T; 6000.0 N !
FUNCTION GSIFCC 273.0 51000.0+GHSERSI-21.8*T; 6000.0 N !
FUNCTION GSIO2 273.0 -900936.64-854401.0*T**(-1)+61.1323*T*LOG(T)
  -0.189203605*T**(2)-360.892175*T+4.9509742E-05*T**(3); 540.0 Y -1091193.54
  +12476689.0*T**(-1)-452.1367*T*LOG(T)+0.428883845*T**(2)+2882.67275*T
  -9.09177E-05*T**(3); 770.0 Y -1563481.44+56402304.0*T**(-1)
  -1404.5352*T*LOG(T)+1.28404426*T**(2)+9178.58655*T-0.000235047657*T**(3);
   848.0 Y -928732.923-95113.0*T**(-1)-58.4292*T*LOG(T)-0.00515995*T**(2)
  +356.218325*T-2.47E-10*T**(3); 1800.0 Y -924076.574+665385.0*T**(-1)
  -47.451*T*LOG(T)-0.01200315*T**(2)+281.229013*T+6.78127E-07*T**(3); 2900.0
   Y -957997.4-82.709*T*LOG(T)+544.992084*T; 6000.0 N !
FUNCTION GSSLIQ 273.0 -4001.549-113945.0*T**(-1)-15.504*T*LOG(T)
  -0.018629*T**(2)+77.905686*T-2.4942E-07*T**(3); 388.36 Y -5285183.35
  +264673500.0*T**(-1)-19762.4*T*LOG(T)+32.79275*T**(2)+118449.601*T
  -0.010221416667*T**(3); 428.15 Y -8174995.226-0.052997333333*T**(3)
  +135.3045*T**(2)+319914.094*T-57607.3*T*LOG(T); 432.25 Y -219408.801
  -0.001013803333*T**(3)+2.845035*T**(2)+7758.85593*T-1371.85*T*LOG(T);
   453.15 Y 92539.872-8202200.0*T**(-1)+202.958*T*LOG(T)-0.2531915*T**(2)
  -1336.35027*T+5.18835E-05*T**(3); 717.0 Y -6889.972-32.0*T*LOG(T)
  +176.37082*T; 6000.0 N !
FUNCTION GTI2NI 273.0 -27514.218+2.85345219*T+0.66666667*GHSERTIA
  +0.33333*GHSERNIA; 6000.0 N !
FUNCTION GTI2O3 273.0 -1543640.0-117799.056*T**(-1)-30.3934128*T*LOG(T)
  -0.099958898*T**(2)+185.96227*T-5.93279345E-06*T**(3); 470.0 Y -1585377.8
  +2395423.68*T**(-1)-147.673862*T*LOG(T)-0.00173711312*T**(2)+937.087*T
  -1.53383348E-10*T**(3); 6000.0 N !
FUNCTION GTIBCC 273.0 6787.856-3.85519E-07*T**(3)+0.00411413*T**(2)
  +1.098972*T+GHSERTI-65428.0*T**(-1)-1.5835*T*LOG(T); 900.0 Y 6539.75
  -1.87927E-07*T**(3)+0.003539455*T**(2)+1.726111*T+GHSERTI-35472.0*T**(-1)
  -1.5881*T*LOG(T); 1155.0 Y 5758.548-1.048055E-06*T**(3)+0.00936357*T**(2)
  +38.389841*T+GHSERTI-525090.0*T**(-1)-7.4305*T*LOG(T); 1941.0 Y 151010.046
  +1.533611E-06*T**(3)-0.030213169*T**(2)-821.233343*T+GHSERTI
  -35299304.0*T**(-1)+106.3083366*T*LOG(T); 4000.0 N !
FUNCTION GTIC 273.0 -175000.0+6960000000.0*T**(-3)-42.248*T*LOG(T)
  -0.0044617*T**(2)+258.0*T+31263.0*T**(-1); 6000.0 N !
FUNCTION GTIFCC 273.0 6000.0+GHSERTI-0.1*T; 6000.0 N !
FUNCTION GTIFCCA 273.0 6000.0+GHSERTIA-0.1*T; 6000.0 N !
FUNCTION GTIN 273.0 -357905.0-2413972100.0*T**(-3)-52.458723*T*LOG(T)
  -0.00092840476*T**(2)+330.4982*T+871489.25*T**(-1); 6000.0 N !
FUNCTION GTRID 273.0 -918008.73+66331.0*T**(-1)-25.1574*T*LOG(T)
  -0.0148714*T**(2)+140.55925*T-2.2791833E-05*T**(3); 388.0 Y -921013.31
  -1.6835E-07*T**(3)-0.02368535*T**(2)+224.53808*T-37.8701*T*LOG(T); 433.0 Y 
  -919633.42-162026.0*T**(-1)-35.605*T*LOG(T)-0.03049985*T**(2)+210.51651*T
  +4.6255E-06*T**(3); 900.0 Y -979377.7+7070800.0*T**(-1)-128.434*T*LOG(T)
  +0.03387055*T**(2)+848.3098*T-3.786883E-06*T**(3); 1668.0 Y -943685.26
  +2227125.0*T**(-1)-77.5875*T*LOG(T)+0.003040245*T**(2)+493.58035*T
  -4.63118E-07*T**(3); 3300.0 Y -974449.74-87.373*T*LOG(T)+587.37585*T;
   6000.0 N !
FUNCTION GVM23C6 273.0 -990367.0+5003425.0*T**(-1)-728.829*T*LOG(T)
  +4330.63*T; 6000.0 N !
FUNCTION GWFCC 273.0 19300.0+GHSERWW+0.63*T; 6000.0 N !
FUNCTION GY2O3C 273.0 -1984291.0-117305560.0*T**(-2)-125.692*T*LOG(T)
  -0.00558*T**(2)+763.71851*T+2344020.5*T**(-1); 6000.0 N !
FUNCTION GY2O3H 273.0 -1959291.0-117305560.0*T**(-2)-125.692*T*LOG(T)
  -0.00558*T**(2)+754.10313*T+2344020.5*T**(-1); 6000.0 N !
FUNCTION GYYBCC 273.0 5485.858+GHSERYY-37863.0*T**(-1)+7.47591E-07*T**(3)
  -0.004150358*T**(2)-20.009726*T+2.927924*T*LOG(T); 1500.0 Y
   13941.422+GHSERYY-54349.0*T**(-1)+1.900536E-06*T**(3)-0.014805333*T**(2)
  -132.309319*T+19.344524*T*LOG(T); 1752.0 Y 5594.895+GHSERYY+5.265*T*LOG(T)
  -0.0068095*T**(2)-34.089733*T+1.14182E-06*T**(3); 1799.0 Y
   177760.169+GHSERYY-52416530.0*T**(-1)+9.13936E-07*T**(3)-0.0223552*T**(2)
  -780.053385*T+98.0154419*T*LOG(T); 6000.0 N !
FUNCTION L04ALNI 273.0 U3ALNI; 6000.0 N !
FUNCTION L14ALNI 273.0 U4ALNI; 6000.0 N !
FUNCTION LB2ALNI 273.0 -52440.88+11.30117*T; 6000.0 N !
FUNCTION LB2NIVA 273.0 -64024.38+26.49419*T; 6000.0 N !
FUNCTION LFESIB0 273.0 -27809.0+11.62*T; 6000.0 N !
FUNCTION LFESIB1 273.0 -23088.0; 6000.0 N !
FUNCTION LFESIB2 273.0 3890.0; 6000.0 N !
FUNCTION LRMNNI 273.0 -6829.00181; 6000.0 N !
FUNCTION U1ALNI 273.0 0.666666667*UALNI; 6000.0 N !
FUNCTION U3ALNI 273.0 1E-08; 6000.0 N !
FUNCTION U4ALNI 273.0 7203.60609-3.7427303*T; 6000.0 N !
FUNCTION UALNI 273.0 -22212.8931+4.39570389*T; 6000.0 N !

TYPE_DEFINITION % SEQ * !
DEFINE_SYSTEM_DEFAULT ELEMENT 2 !
DEFAULT_COMMAND DEFINE_SYSTEM_ELEMENT /- VA !

TYPE_DEFINITION ^ GES AMEND_PHASE_DESCRIPTION ALPHA_MN MAGNETIC -3.0 0.28 !
TYPE_DEFINITION & GES AMEND_PHASE_DESCRIPTION BCC_A2 MAGNETIC -1.0 0.4 !
TYPE_DEFINITION * GES AMEND_PHASE_DESCRIPTION BCC_DISL MAGNETIC -1.0 0.4 !
TYPE_DEFINITION ( GES AMEND_PHASE_DESCRIPTION FCC_A1 MAGNETIC -3.0 0.28 !
TYPE_DEFINITION ) GES AMEND_PHASE_DESCRIPTION HCP_A3 MAGNETIC -3.0 0.28 !
TYPE_DEFINITION ' GES AMEND_PHASE_DESCRIPTION H_BCC MAGNETIC -1.0 0.4 !
TYPE_DEFINITION A GES AMEND_PHASE_DESCRIPTION PDFE_L12 MAGNETIC -3.0 0.28 !
TYPE_DEFINITION B GES AMEND_PHASE_DESCRIPTION PDMN_P MAGNETIC -3.0 0.28 !
PHASE ALPHA_MN %^  2 1.0 1.0 !
CONSTITUENT ALPHA_MN :AL, CO, CR, CU, FE, MN, NI, V:VA: !

PHASE BCC_A2 %&  2 1.0 3.0 !
CONSTITUENT BCC_A2 :AL, CO, CR, CU, FE, MN, NI, TI, V:VA: !

PHASE BCC_B2 %  3 0.5 0.5 3.0 !
CONSTITUENT BCC_B2 :AL, CO, CR, FE, MN, NI, TI:AL, CO, CR, FE, MN, NI, TI:VA:
   !

PHASE BCC_DISL %*  2 1.0 3.0 !
CONSTITUENT BCC_DISL :AL, CO, CR, CU, FE, MN, NI, TI, V:VA: !

PHASE BETA_MN %  2 1.0 1.0 !
CONSTITUENT BETA_MN :AL, CO, CR, CU, FE, MN, NI, V:VA: !

PHASE BETA_RHOMBO_B %  1 1.0 !
CONSTITUENT BETA_RHOMBO_B :CU, MN, TI: !

PHASE CHI_A12 %  4 24.0 10.0 24.0 2.0 !
CONSTITUENT CHI_A12 :FE:CR:CR, FE, NI:VA: !

PHASE CO3V %  2 3.0 1.0 !
CONSTITUENT CO3V :CO:V: !

PHASE COV3 %  2 1.0 3.0 !
CONSTITUENT COV3 :CO:V: !

PHASE CR3MN5 %  2 3.0 5.0 !
CONSTITUENT CR3MN5 :CR:MN: !

PHASE DIAMOND_A4 %  1 1.0 !
CONSTITUENT DIAMOND_A4 :AL, TI: !

PHASE EPS_CARB %  2 6.0 3.0 !
CONSTITUENT EPS_CARB :AL, CO, CR, CU, FE, MN, NI, TI, V:VA: !

PHASE ETA %  2 3.0 1.0 !
CONSTITUENT ETA :AL, FE, NI, TI:AL, FE, NI, TI: !

PHASE ETA_CARB %  2 6.0 3.0 !
CONSTITUENT ETA_CARB :AL, CO, CR, CU, FE, MN, NI, TI, V:VA: !

PHASE FCC_A1 %(  2 1.0 1.0 !
CONSTITUENT FCC_A1 :AL, CO, CR, CU, FE, MN, NI, TI, V:VA: !

PHASE FE24C10 %  2 24.0 10.0 !
CONSTITUENT FE24C10 :AL, CO, CR, CU, FE, MN, NI, TI, V:VA: !

PHASE HCP_A3 %)  2 1.0 0.5 !
CONSTITUENT HCP_A3 :AL, CO, CR, CU, FE, MN, NI, TI, V:VA: !

PHASE H_BCC %'  2 1.0 1.0 !
CONSTITUENT H_BCC :FE:VA: !

PHASE KSI_CARBIDE %  2 3.0 1.0 !
CONSTITUENT KSI_CARBIDE :AL, CO, CR, CU, FE, MN, NI, TI, V:VA: !

PHASE KSI_FE5C2 %  2 5.0 2.0 !
CONSTITUENT KSI_FE5C2 :AL, CO, CR, CU, FE, MN, NI, TI, V:VA: !

PHASE K_CARB %  3 3.0 1.0 1.0 !
CONSTITUENT K_CARB :FE, MN:AL:VA: !

PHASE LAVES_PHASE %  2 2.0 1.0 !
CONSTITUENT LAVES_PHASE :CO, CR, FE, MN, NI, TI, V:CO, CR, FE, MN, NI, TI, V:
   !

PHASE LIQUID %  1 1.0 !
CONSTITUENT LIQUID :AL, CO, CR, CU, FE, MN, NI, TI, V: !

PHASE MNNI %  2 0.5 0.5 !
CONSTITUENT MNNI :CU, MN, NI:CU, MN, NI: !

PHASE MNNI2 %  2 1.0 2.0 !
CONSTITUENT MNNI2 :MN, NI:NI: !

PHASE MU_PHASE_I %  4 6.0 1.0 2.0 4.0 !
CONSTITUENT MU_PHASE_I :CO, FE:CO, FE:CO, FE:CO, FE: !

PHASE NITI2 %  2 2.0 1.0 !
CONSTITUENT NITI2 :NI, TI:NI, TI: !

PHASE PD3MN %  2 0.25 0.75 !
CONSTITUENT PD3MN :MN:MN: !

PHASE PDFE_L12 %A  2 0.25 0.75 !
CONSTITUENT PDFE_L12 :FE, MN:FE, MN: !

PHASE PDMN_AF %  2 0.5 0.5 !
CONSTITUENT PDMN_AF :MN:MN: !

PHASE PDMN_B2 %  2 0.5 0.5 !
CONSTITUENT PDMN_B2 :FE, MN:FE, MN: !

PHASE PDMN_P %B  2 0.5 0.5 !
CONSTITUENT PDMN_P :FE, MN:FE, MN: !

PHASE R_PHASE %  3 27.0 14.0 12.0 !
CONSTITUENT R_PHASE :CR, FE, MN:MN:CR, FE, MN, NI: !

PHASE SIGMA %  3 8.0 4.0 18.0 !
CONSTITUENT SIGMA :CO, FE, MN, NI:CR, V:CO, CR, FE, MN, NI, V: !

PHASE TIB %  2 1.0 1.0 !
CONSTITUENT TIB :TI:TI: !

PHASE TIB2 %  2 1.0 2.0 !
CONSTITUENT TIB2 :CR, FE, TI:CR, FE, TI, VA: !

PHASE ZET %  3 1.0 1.0 1.0 !
CONSTITUENT ZET :CR, FE:V:VA: !



$$$$$$$$$$$$$$$$$$$$$$$$$$$$$$$$$$$$$$$$$$$$$$$$$$$$$$$$$$$$$$$$$$$$$$$$$$$$$$
$                                     AL                                     $
$$$$$$$$$$$$$$$$$$$$$$$$$$$$$$$$$$$$$$$$$$$$$$$$$$$$$$$$$$$$$$$$$$$$$$$$$$$$$$

PARAMETER G(ALPHA_MN,AL:VA;0) 273.0 10083.0+GHSERAL-4.813*T; 6000.0 N !
PARAMETER G(BCC_A2,AL:VA;0) 273.0 10083.0+GHSERAL-4.813*T; 2900.0 N !
PARAMETER G(BCC_B2,AL:AL:VA;0) 273.0 1E-07; 6000.0 N !
PARAMETER G(BETA_MN,AL:VA;0) 273.0 10920.44+GHSERAL-4.8116*T; 6000.0 N !
PARAMETER G(DIAMOND_A4,AL;0) 273.0 10000.0+GHSERAL+15.0*T; 6000.0 N !
PARAMETER G(EPS_CARB,AL:VA;0) 273.0 300000.0+6.0*GHSERAL; 6000.0 N !
PARAMETER G(ETA,AL:AL;0) 273.0 1000.0+4.0*GHSERAL; 6000.0 N !
PARAMETER G(ETA_CARB,AL:VA;0) 273.0 300000.0+6.0*GHSERAL; 6000.0 N !
PARAMETER G(FCC_A1,AL:VA;0) 273.0 GHSERAL; 2900.0 N !
PARAMETER G(FE24C10,AL:VA;0) 273.0 300000.0+24.0*GHSERAL; 6000.0 N !
PARAMETER G(HCP_A3,AL:VA;0) 273.0 5481.0+GHSERAL-1.8*T; 2900.0 N !
PARAMETER G(KSI_CARBIDE,AL:VA;0) 273.0 300000.0+3.0*GHSERAL; 6000.0 N !
PARAMETER G(KSI_FE5C2,AL:VA;0) 273.0 300000.0+5.0*GHSERAL; 6000.0 N !
PARAMETER G(LIQUID,AL;0) 273.0 11005.029+7.934E-20*T**(7)+GHSERAL
  -11.841867*T; 933.47 Y 10482.382+1.231E+28*T**(-9)+GHSERAL-11.253974*T;
   2900.0 N !


$$$$$$$$$$$$$$$$$$$$$$$$$$$$$$$$$$$$$$$$$$$$$$$$$$$$$$$$$$$$$$$$$$$$$$$$$$$$$$
$                                     CO                                     $
$$$$$$$$$$$$$$$$$$$$$$$$$$$$$$$$$$$$$$$$$$$$$$$$$$$$$$$$$$$$$$$$$$$$$$$$$$$$$$

PARAMETER G(ALPHA_MN,CO:VA;0) 273.0 3000.0+GHSERCO; 6000.0 N !
PARAMETER BMAGN(BCC_A2,CO:VA;0) 273.0 1.35; 6000.0 N !
PARAMETER G(BCC_A2,CO:VA;0) 273.0 GCOBCC; 6000.0 N !
PARAMETER TC(BCC_A2,CO:VA;0) 273.0 1450.0; 6000.0 N !
PARAMETER G(BETA_MN,CO:VA;0) 273.0 3000.0+GHSERCO; 6000.0 N !
PARAMETER G(EPS_CARB,CO:VA;0) 273.0 300000.0+6.0*GHSERCO; 6000.0 N !
PARAMETER G(ETA_CARB,CO:VA;0) 273.0 300000.0+6.0*GHSERCO; 6000.0 N !
PARAMETER BMAGN(FCC_A1,CO:VA;0) 273.0 1.35; 6000.0 N !
PARAMETER G(FCC_A1,CO:VA;0) 273.0 GCOFCC; 6000.0 N !
PARAMETER TC(FCC_A1,CO:VA;0) 273.0 1396.0; 6000.0 N !
PARAMETER G(FE24C10,CO:VA;0) 273.0 300000.0+24.0*GHSERCO; 6000.0 N !
PARAMETER BMAGN(HCP_A3,CO:VA;0) 273.0 1.35; 6000.0 N !
PARAMETER G(HCP_A3,CO:VA;0) 273.0 GHSERCO; 6000.0 N !
PARAMETER TC(HCP_A3,CO:VA;0) 273.0 1396.0; 6000.0 N !
PARAMETER G(KSI_CARBIDE,CO:VA;0) 273.0 300000.0+3.0*GHSERCO; 6000.0 N !
PARAMETER G(KSI_FE5C2,CO:VA;0) 273.0 300000.0+5.0*GHSERCO; 6000.0 N !
PARAMETER G(LAVES_PHASE,CO:CO;0) 273.0 15000.0+3.0*GHSERCO; 6000.0 N !
PARAMETER G(LIQUID,CO;0) 273.0 15085.037-2.19801E-21*T**(7)+GHSERCO
  -8.931932*T; 1768.0 Y 16351.056-9.3488E+30*T**(-9)+GHSERCO-9.683796*T;
   6000.0 N !


$$$$$$$$$$$$$$$$$$$$$$$$$$$$$$$$$$$$$$$$$$$$$$$$$$$$$$$$$$$$$$$$$$$$$$$$$$$$$$
$                                     CR                                     $
$$$$$$$$$$$$$$$$$$$$$$$$$$$$$$$$$$$$$$$$$$$$$$$$$$$$$$$$$$$$$$$$$$$$$$$$$$$$$$

PARAMETER G(ALPHA_MN,CR:VA;0) 273.0 11087.0+GHSERCR+2.7196*T; 6000.0 N !
PARAMETER BMAGN(BCC_A2,CR:VA;0) 273.0 -0.008; 6000.0 N !
PARAMETER G(BCC_A2,CR:VA;0) 273.0 GHSERCR; 6000.0 N !
PARAMETER TC(BCC_A2,CR:VA;0) 273.0 -311.5; 6000.0 N !
PARAMETER G(BCC_B2,CR:CR:VA;0) 273.0 1E-08; 6000.0 N !
PARAMETER G(BETA_MN,CR:VA;0) 273.0 15899.0+GHSERCR+0.6276*T; 6000.0 N !
PARAMETER G(EPS_CARB,CR:VA;0) 273.0 300000.0+6.0*GHSERCR; 6000.0 N !
PARAMETER G(ETA_CARB,CR:VA;0) 273.0 300000.0+6.0*GHSERCR; 6000.0 N !
PARAMETER BMAGN(FCC_A1,CR:VA;0) 273.0 -2.46; 6000.0 N !
PARAMETER G(FCC_A1,CR:VA;0) 273.0 7284.0+GHSERCR+0.163*T; 6000.0 N !
PARAMETER TC(FCC_A1,CR:VA;0) 273.0 -1109.0; 6000.0 N !
PARAMETER G(FE24C10,CR:VA;0) 273.0 300000.0+24.0*GHSERCR; 6000.0 N !
PARAMETER BMAGN(HCP_A3,CR:VA;0) 273.0 -2.46; 6000.0 N !
PARAMETER G(HCP_A3,CR:VA;0) 273.0 4438.0+GHSERCR; 6000.0 N !
PARAMETER TC(HCP_A3,CR:VA;0) 273.0 -1109.0; 6000.0 N !
PARAMETER G(KSI_CARBIDE,CR:VA;0) 273.0 300000.0+3.0*GHSERCR; 6000.0 N !
PARAMETER G(KSI_FE5C2,CR:VA;0) 273.0 300000.0+5.0*GHSERCR; 6000.0 N !
PARAMETER G(LAVES_PHASE,CR:CR;0) 273.0 86000.0+3.0*GHSERCR; 6000.0 N !
PARAMETER G(LIQUID,CR;0) 273.0 24339.955+GHSERCR+2.37615E-21*T**(7)
  -11.420225*T; 2180.0 Y 18409.36+GHSERCR+2.88526E+32*T**(-9)-8.563683*T;
   6000.0 N !
PARAMETER G(TIB2,CR:CR;0) 273.0 18000.0+3.0*GHSERCR; 6000.0 N !
PARAMETER G(TIB2,CR:VA;0) 273.0 150000.0+GHSERCR; 6000.0 N !


$$$$$$$$$$$$$$$$$$$$$$$$$$$$$$$$$$$$$$$$$$$$$$$$$$$$$$$$$$$$$$$$$$$$$$$$$$$$$$
$                                     CU                                     $
$$$$$$$$$$$$$$$$$$$$$$$$$$$$$$$$$$$$$$$$$$$$$$$$$$$$$$$$$$$$$$$$$$$$$$$$$$$$$$

PARAMETER G(ALPHA_MN,CU:VA;0) 273.0 3556.0+GHSERCU; 6000.0 N !
PARAMETER G(BCC_A2,CU:VA;0) 273.0 4017.0+GHSERCU-1.255*T; 3200.0 N !
PARAMETER G(BETA_MN,CU:VA;0) 273.0 4017.0+GHSERCU-1.255*T; 6000.0 N !
PARAMETER G(BETA_RHOMBO_B,CU;0) 273.0 5000.0+GHSERCU; 6000.0 N !
PARAMETER G(EPS_CARB,CU:VA;0) 273.0 500000.0+6.0*GHSERCU; 6000.0 N !
PARAMETER G(ETA_CARB,CU:VA;0) 273.0 500000.0+6.0*GHSERCU; 6000.0 N !
PARAMETER G(FCC_A1,CU:VA;0) 273.0 GHSERCU; 3200.0 N !
PARAMETER G(FE24C10,CU:VA;0) 273.0 500000.0+24.0*GHSERCU; 6000.0 N !
PARAMETER G(HCP_A3,CU:VA;0) 273.0 600.0+GHSERCU+0.2*T; 3200.0 N !
PARAMETER G(KSI_CARBIDE,CU:VA;0) 273.0 300000.0+3.0*GHSERCU; 6000.0 N !
PARAMETER G(KSI_FE5C2,CU:VA;0) 273.0 500000.0+5.0*GHSERCU; 6000.0 N !
PARAMETER G(LIQUID,CU;0) 273.0 12964.736+GHSERCU-5.849E-21*T**(7)-9.511904*T;
   1357.77 Y 13495.481+GHSERCU-3.642E+29*T**(-9)-9.922344*T; 3200.0 N !
PARAMETER G(MNNI,CU:CU;0) 273.0 10.0+GHSERCU; 6000.0 N !


$$$$$$$$$$$$$$$$$$$$$$$$$$$$$$$$$$$$$$$$$$$$$$$$$$$$$$$$$$$$$$$$$$$$$$$$$$$$$$
$                                     FE                                     $
$$$$$$$$$$$$$$$$$$$$$$$$$$$$$$$$$$$$$$$$$$$$$$$$$$$$$$$$$$$$$$$$$$$$$$$$$$$$$$

PARAMETER G(ALPHA_MN,FE:VA;0) 273.0 4745.0+GHSERFE; 6000.0 N !
PARAMETER BMAGN(BCC_A2,FE:VA;0) 273.0 2.22; 6000.0 N !
PARAMETER G(BCC_A2,FE:VA;0) 273.0 GHSERFE; 6000.0 N !
PARAMETER TC(BCC_A2,FE:VA;0) 273.0 1043.0; 6000.0 N !
PARAMETER G(BETA_MN,FE:VA;0) 273.0 3745.0+GHSERFE; 6000.0 N !
PARAMETER G(EPS_CARB,FE:VA;0) 273.0 300000.0+6.0*GHSERFE; 6000.0 N !
PARAMETER G(ETA,FE:FE;0) 273.0 1000.0+4.0*GHSERFE; 6000.0 N !
PARAMETER G(ETA_CARB,FE:VA;0) 273.0 500000.0+6.0*GHSERFE; 6000.0 N !
PARAMETER BMAGN(FCC_A1,FE:VA;0) 273.0 -2.1; 6000.0 N !
PARAMETER G(FCC_A1,FE:VA;0) 273.0 -1462.4+GHSERFE+0.00064*T**(2)+8.282*T
  -1.15*T*LOG(T); 1811.0 Y -1713.815+GHSERFE+4.925095E+30*T**(-9)+0.94001*T;
   6000.0 N !
PARAMETER TC(FCC_A1,FE:VA;0) 273.0 -201.0; 6000.0 N !
PARAMETER G(FE24C10,FE:VA;0) 273.0 300000.0+24.0*GHSERFE; 6000.0 N !
PARAMETER G(HCP_A3,FE:VA;0) 273.0 -3705.78+GHSERFE+0.00064*T**(2)+12.591*T
  -1.15*T*LOG(T); 1811.0 Y -3957.199+GHSERFE+4.9251E+30*T**(-9)+5.24951*T;
   6000.0 N !
PARAMETER BMAGN(H_BCC,FE:VA;0) 273.0 2.22; 6000.0 N !
PARAMETER G(H_BCC,FE:VA;0) 273.0 GHSERFE; 6000.0 N !
PARAMETER TC(H_BCC,FE:VA;0) 273.0 1043.0; 6000.0 N !
PARAMETER G(KSI_CARBIDE,FE:VA;0) 273.0 300000.0+3.0*GHSERFE; 6000.0 N !
PARAMETER G(KSI_FE5C2,FE:VA;0) 273.0 300000.0+5.0*GHSERFE; 6000.0 N !
PARAMETER G(LAVES_PHASE,FE:FE;0) 273.0 61970.0+3.0*GHSERFE; 6000.0 N !
PARAMETER G(LIQUID,FE;0) 273.0 12040.17+GHSERFE-3.6751551E-21*T**(7)
  -6.55843*T; 1811.0 Y -10839.7-46.0*T*LOG(T)+291.302*T; 6000.0 N !
PARAMETER G(MU_PHASE_I,FE:FE:FE:FE;0) 273.0 100000.0+6.0*GHSERFE+7.0*GFEFCC;
   6000.0 N !
PARAMETER BMAGN(PDFE_L12,FE:FE;0) 273.0 0.7; 6000.0 N !
PARAMETER G(PDFE_L12,FE:FE;0) 273.0 100.0+GFEFCC; 6000.0 N !
PARAMETER TC(PDFE_L12,FE:FE;0) 273.0 67.0; 6000.0 N !
PARAMETER G(PDMN_B2,FE:FE;0) 273.0 20000.0+GHSERFE; 6000.0 N !
PARAMETER BMAGN(PDMN_P,FE:FE;0) 273.0 0.7; 6000.0 N !
PARAMETER G(PDMN_P,FE:FE;0) 273.0 10000.0+GHSERFE; 6000.0 N !
PARAMETER TC(PDMN_P,FE:FE;0) 273.0 67.0; 6000.0 N !
PARAMETER G(TIB2,FE:FE;0) 273.0 18000.0+3.0*GHSERFE; 6000.0 N !
PARAMETER G(TIB2,FE:VA;0) 273.0 150000.0+GHSERFE; 6000.0 N !


$$$$$$$$$$$$$$$$$$$$$$$$$$$$$$$$$$$$$$$$$$$$$$$$$$$$$$$$$$$$$$$$$$$$$$$$$$$$$$
$                                     MN                                     $
$$$$$$$$$$$$$$$$$$$$$$$$$$$$$$$$$$$$$$$$$$$$$$$$$$$$$$$$$$$$$$$$$$$$$$$$$$$$$$

PARAMETER BMAGN(ALPHA_MN,MN:VA;0) 273.0 -0.66; 6000.0 N !
PARAMETER G(ALPHA_MN,MN:VA;0) 273.0 GHSERMN; 6000.0 N !
PARAMETER TC(ALPHA_MN,MN:VA;0) 273.0 -285.0; 6000.0 N !
PARAMETER BMAGN(BCC_A2,MN:VA;0) 273.0 -0.27; 6000.0 N !
PARAMETER G(BCC_A2,MN:VA;0) 273.0 GMNBCC; 6000.0 N !
PARAMETER TC(BCC_A2,MN:VA;0) 273.0 -580.0; 6000.0 N !
PARAMETER G(BETA_MN,MN:VA;0) 273.0 2314.88-1.4203*T*LOG(T)+0.00151409*T**(2)
  +5.936*T+GHSERMN+442.0*T**(-1); 1519.0 Y 442.65+GHSERMN
  +2.3107229E+30*T**(-9)-0.9715*T; 6000.0 N !
PARAMETER G(BETA_RHOMBO_B,MN;0) 273.0 5000.0+GHSERMN; 6000.0 N !
PARAMETER G(EPS_CARB,MN:VA;0) 273.0 300000.0+6.0*GHSERMN; 6000.0 N !
PARAMETER G(ETA_CARB,MN:VA;0) 273.0 300000.0+6.0*GHSERMN; 6000.0 N !
PARAMETER BMAGN(FCC_A1,MN:VA;0) 273.0 -1.86; 6000.0 N !
PARAMETER G(FCC_A1,MN:VA;0) 273.0 -3439.3+69600.0*T**(-1)-0.006*T**(2)
  +131.884*T-24.5177*T*LOG(T); 1519.0 Y -26070.1-48.0*T*LOG(T)
  +3.86196E+30*T**(-9)+309.6664*T; 6000.0 N !
PARAMETER TC(FCC_A1,MN:VA;0) 273.0 -1620.0; 6000.0 N !
PARAMETER G(FE24C10,MN:VA;0) 273.0 300000.0+24.0*GHSERMN; 6000.0 N !
PARAMETER BMAGN(HCP_A3,MN:VA;0) 273.0 -1.86; 6000.0 N !
PARAMETER G(HCP_A3,MN:VA;0) 273.0 -4439.3+69600.0*T**(-1)-0.006*T**(2)
  +133.007*T-24.5177*T*LOG(T); 1519.0 Y -27070.1-48.0*T*LOG(T)
  +3.86196E+30*T**(-9)+310.7894*T; 6000.0 N !
PARAMETER TC(HCP_A3,MN:VA;0) 273.0 -1620.0; 6000.0 N !
PARAMETER G(KSI_CARBIDE,MN:VA;0) 273.0 300000.0+3.0*GHSERMN; 6000.0 N !
PARAMETER G(KSI_FE5C2,MN:VA;0) 273.0 300000.0+5.0*GHSERMN; 6000.0 N !
PARAMETER G(LAVES_PHASE,MN:MN;0) 273.0 15000.0+3.0*GHSERMN; 6000.0 N !
PARAMETER G(LIQUID,MN;0) 273.0 17859.91+GHSERMN-4.419297E-21*T**(7)
  -12.6208*T; 1519.0 Y 18739.51+GHSERMN-1.656847E+30*T**(-9)-13.2288*T;
   6000.0 N !
PARAMETER G(MNNI,MN:MN;0) 273.0 10.0+GMNFCC; 6000.0 N !
PARAMETER G(PD3MN,MN:MN;0) 273.0 3000.0+GMNFCC; 6000.0 N !
PARAMETER G(PDFE_L12,MN:MN;0) 273.0 100.0+GMNFCC; 6000.0 N !
PARAMETER G(PDMN_AF,MN:MN;0) 273.0 20000.0+1.0*GHSERMN; 6000.0 N !
PARAMETER G(PDMN_B2,MN:MN;0) 273.0 20000.0+1.0*GHSERMN; 6000.0 N !
PARAMETER G(PDMN_P,MN:MN;0) 273.0 20000.0+1.0*GHSERMN; 6000.0 N !
PARAMETER G(R_PHASE,MN:MN:MN;0) 273.0 27.0*GMNFCC+26.0*GMNBCC; 6000.0 N !


$$$$$$$$$$$$$$$$$$$$$$$$$$$$$$$$$$$$$$$$$$$$$$$$$$$$$$$$$$$$$$$$$$$$$$$$$$$$$$
$                                     NI                                     $
$$$$$$$$$$$$$$$$$$$$$$$$$$$$$$$$$$$$$$$$$$$$$$$$$$$$$$$$$$$$$$$$$$$$$$$$$$$$$$

PARAMETER G(ALPHA_MN,NI:VA;0) 273.0 3556.0+GHSERNI; 6000.0 N !
PARAMETER BMAGN(BCC_A2,NI:VA;0) 273.0 0.85; 6000.0 N !
PARAMETER G(BCC_A2,NI:VA;0) 273.0 8715.084+GHSERNI-3.556*T; 3000.0 N !
PARAMETER TC(BCC_A2,NI:VA;0) 273.0 575.0; 6000.0 N !
PARAMETER G(BCC_B2,NI:NI:VA;0) 273.0 1E-08; 6000.0 N !
PARAMETER G(BETA_MN,NI:VA;0) 273.0 2092.0+GHSERNI; 6000.0 N !
PARAMETER G(EPS_CARB,NI:VA;0) 273.0 300000.0+6.0*GHSERNI; 6000.0 N !
PARAMETER G(ETA,NI:NI;0) 273.0 5000.0+4.0*GDHCNI; 6000.0 N !
PARAMETER G(ETA_CARB,NI:VA;0) 273.0 300000.0+6.0*GHSERNI; 6000.0 N !
PARAMETER BMAGN(FCC_A1,NI:VA;0) 273.0 0.52; 6000.0 N !
PARAMETER G(FCC_A1,NI:VA;0) 273.0 GHSERNI; 3000.0 N !
PARAMETER TC(FCC_A1,NI:VA;0) 273.0 633.0; 6000.0 N !
PARAMETER G(FE24C10,NI:VA;0) 273.0 300000.0+24.0*GHSERNI; 6000.0 N !
PARAMETER BMAGN(HCP_A3,NI:VA;0) 273.0 0.52; 6000.0 N !
PARAMETER G(HCP_A3,NI:VA;0) 273.0 1046.0+GHSERNI+1.255*T; 3000.0 N !
PARAMETER TC(HCP_A3,NI:VA;0) 273.0 633.0; 6000.0 N !
PARAMETER G(KSI_CARBIDE,NI:VA;0) 273.0 300000.0+3.0*GHSERNI; 6000.0 N !
PARAMETER G(KSI_FE5C2,NI:VA;0) 273.0 300000.0+5.0*GHSERNI; 6000.0 N !
PARAMETER G(LAVES_PHASE,NI:NI;0) 273.0 150000.0+50.0*T+4.0*GHSERNI; 6000.0 N !
PARAMETER G(LIQUID,NI;0) 273.0 16414.686-3.82318E-21*T**(7)+GHSERNI-9.397*T;
   1728.0 Y 18290.88-1.12754E+31*T**(-9)+GHSERNI-10.537*T; 6000.0 N !
PARAMETER G(MNNI,NI:NI;0) 273.0 10.0+GHSERNI; 6000.0 N !
PARAMETER G(MNNI2,NI:NI;0) 273.0 15000.0+3.0*GHSERNI; 6000.0 N !


$$$$$$$$$$$$$$$$$$$$$$$$$$$$$$$$$$$$$$$$$$$$$$$$$$$$$$$$$$$$$$$$$$$$$$$$$$$$$$
$                                     TI                                     $
$$$$$$$$$$$$$$$$$$$$$$$$$$$$$$$$$$$$$$$$$$$$$$$$$$$$$$$$$$$$$$$$$$$$$$$$$$$$$$

PARAMETER G(BCC_A2,TI:VA;0) 273.0 GTIBCC; 6000.0 N !
PARAMETER G(BETA_RHOMBO_B,TI;0) 273.0 10000.0+GHSERTI; 6000.0 N !
PARAMETER G(DIAMOND_A4,TI;0) 273.0 25000.0+GHSERTI; 6000.0 N !
PARAMETER G(EPS_CARB,TI:VA;0) 273.0 300000.0+6.0*GHSERTI; 6000.0 N !
PARAMETER G(ETA,TI:TI;0) 273.0 5000.0+4.0*GDHCTI; 6000.0 N !
PARAMETER G(ETA_CARB,TI:VA;0) 273.0 300000.0+6.0*GHSERTI; 6000.0 N !
PARAMETER G(FCC_A1,TI:VA;0) 273.0 6000.0+GHSERTI-0.1*T; 3000.0 N !
PARAMETER G(FE24C10,TI:VA;0) 273.0 300000.0+24.0*GHSERTI; 6000.0 N !
PARAMETER G(HCP_A3,TI:VA;0) 273.0 GHSERTI; 4000.0 N !
PARAMETER G(KSI_CARBIDE,TI:VA;0) 273.0 300000.0+3.0*GHSERTI; 6000.0 N !
PARAMETER G(KSI_FE5C2,TI:VA;0) 273.0 300000.0+5.0*GHSERTI; 6000.0 N !
PARAMETER G(LAVES_PHASE,TI:TI;0) 273.0 15000.0+3.0*GHSERTI; 6000.0 N !
PARAMETER G(LIQUID,TI;0) 273.0 12194.415+GHSERTI-6.980938*T; 1300.0 Y
   368610.36+1.2254402E-05*T**(3)-0.155262855*T**(2)-2620.9995038*T+GHSERTI
  -65556856.0*T**(-1)+357.005867*T*LOG(T); 1941.0 Y 111400.0
  +3.04747E-07*T**(3)-0.01*T**(2)-340.070171*T+GHSERTI-36699805.0*T**(-1)
  +40.9282461*T*LOG(T); 4000.0 N !
PARAMETER G(TIB,TI:TI;0) 273.0 40000.0+2.0*GHSERTI; 6000.0 N !
PARAMETER G(TIB2,TI:TI;0) 273.0 18000.0+3.0*GHSERTI; 6000.0 N !
PARAMETER G(TIB2,TI:VA;0) 273.0 150000.0+GHSERTI; 6000.0 N !


$$$$$$$$$$$$$$$$$$$$$$$$$$$$$$$$$$$$$$$$$$$$$$$$$$$$$$$$$$$$$$$$$$$$$$$$$$$$$$
$                                     V                                      $
$$$$$$$$$$$$$$$$$$$$$$$$$$$$$$$$$$$$$$$$$$$$$$$$$$$$$$$$$$$$$$$$$$$$$$$$$$$$$$

PARAMETER G(ALPHA_MN,V:VA;0) 273.0 9000.0+GHSERVV; 6000.0 N !
PARAMETER G(BCC_A2,V:VA;0) 273.0 GHSERVV; 4000.0 N !
PARAMETER G(BETA_MN,V:VA;0) 273.0 10000.0+GHSERVV; 6000.0 N !
PARAMETER G(EPS_CARB,V:VA;0) 273.0 300000.0+6.0*GHSERVV; 6000.0 N !
PARAMETER G(ETA_CARB,V:VA;0) 273.0 300000.0+6.0*GHSERVV; 6000.0 N !
PARAMETER G(FCC_A1,V:VA;0) 273.0 7500.0+GHSERVV+1.7*T; 4000.0 N !
PARAMETER G(FE24C10,V:VA;0) 273.0 300000.0+24.0*GHSERVV; 6000.0 N !
PARAMETER G(HCP_A3,V:VA;0) 273.0 4000.0+GHSERVV+2.4*T; 4000.0 N !
PARAMETER G(KSI_CARBIDE,V:VA;0) 273.0 300000.0+3.0*GHSERVV; 6000.0 N !
PARAMETER G(KSI_FE5C2,V:VA;0) 273.0 300000.0+5.0*GHSERVV; 6000.0 N !
PARAMETER G(LAVES_PHASE,V:V;0) 273.0 15000.0+3.0*GHSERVV; 6000.0 N !
PARAMETER G(LIQUID,V;0) 273.0 20764.117+GHSERVV-5.19136E-22*T**(7)
  -9.455552*T; 2183.0 Y 22072.353+GHSERVV-6.4439E+31*T**(-9)-10.0848*T;
   4000.0 N !


$$$$$$$$$$$$$$$$$$$$$$$$$$$$$$$$$$$$$$$$$$$$$$$$$$$$$$$$$$$$$$$$$$$$$$$$$$$$$$
$                                   AL-CR                                    $
$$$$$$$$$$$$$$$$$$$$$$$$$$$$$$$$$$$$$$$$$$$$$$$$$$$$$$$$$$$$$$$$$$$$$$$$$$$$$$

PARAMETER L(BCC_A2,AL,CR:VA;0) 273.0 -54900.0+10.0*T; 6000.0 N !
PARAMETER G(BCC_B2,AL:CR:VA;0) 273.0 -5000.0; 6000.0 N !
PARAMETER G(BCC_B2,CR:AL:VA;0) 273.0 -5000.0; 6000.0 N !
PARAMETER L(FCC_A1,AL,CR:VA;0) 273.0 -45900.0+6.0*T; 6000.0 N !
PARAMETER L(HCP_A3,AL,CR:VA;0) 273.0 -35000.0+6.0*T; 6000.0 N !
PARAMETER L(LIQUID,AL,CR;0) 273.0 -29000.0; 6000.0 N !
PARAMETER L(LIQUID,AL,CR;1) 273.0 -11000.0; 6000.0 N !


$$$$$$$$$$$$$$$$$$$$$$$$$$$$$$$$$$$$$$$$$$$$$$$$$$$$$$$$$$$$$$$$$$$$$$$$$$$$$$
$                                   AL-CU                                    $
$$$$$$$$$$$$$$$$$$$$$$$$$$$$$$$$$$$$$$$$$$$$$$$$$$$$$$$$$$$$$$$$$$$$$$$$$$$$$$

PARAMETER L(BCC_A2,AL,CU:VA;0) 273.0 -73554.0+4.0*T; 6000.0 N !
PARAMETER L(BCC_A2,AL,CU:VA;1) 273.0 51500.0-11.84*T; 6000.0 N !
PARAMETER L(FCC_A1,AL,CU:VA;0) 273.0 -53520.0+2.0*T; 6000.0 N !
PARAMETER L(FCC_A1,AL,CU:VA;1) 273.0 38590.0-2.0*T; 6000.0 N !
PARAMETER L(FCC_A1,AL,CU:VA;2) 273.0 1170.0; 6000.0 N !
PARAMETER L(HCP_A3,AL,CU:VA;0) 273.0 38107.0; 6000.0 N !
PARAMETER L(LIQUID,AL,CU;0) 273.0 -66622.0+8.1*T; 6000.0 N !
PARAMETER L(LIQUID,AL,CU;1) 273.0 46800.0+10.0*T*LOG(T)-90.8*T; 6000.0 N !
PARAMETER L(LIQUID,AL,CU;2) 273.0 -2812.0; 6000.0 N !


$$$$$$$$$$$$$$$$$$$$$$$$$$$$$$$$$$$$$$$$$$$$$$$$$$$$$$$$$$$$$$$$$$$$$$$$$$$$$$
$                                   AL-FE                                    $
$$$$$$$$$$$$$$$$$$$$$$$$$$$$$$$$$$$$$$$$$$$$$$$$$$$$$$$$$$$$$$$$$$$$$$$$$$$$$$

PARAMETER L(BCC_A2,AL,FE:VA;0) 273.0 -122960.0+31.9888*T; 6000.0 N !
PARAMETER L(BCC_A2,AL,FE:VA;1) 273.0 3089.2; 6000.0 N !
PARAMETER TC(BCC_A2,AL,FE:VA;1) 273.0 504.0; 6000.0 N !
PARAMETER BMAGN(BCC_B2,AL:FE:VA;0) 273.0 1E-08; 6000.0 N !
