Repository: wilions/pycalphad

File: examples/databases/TiZrHfNb_RHEA.tdb
$$$$$$$$$$$$$$$$$$$$$$$$$$$$$$$$$$$$$$$$$$$$$$$$$$$$$$$$$$$$$$$$$$$$$$$$$$$$$$
$ Date: 2026-07-16 20:22
$ Components: /-, HF, NB, TI, VA, ZR
$ Phases: BCC_A2, HCP_A3, LIQUID
$ Generated by pei (pycalphad 0.11.3.dev10+gecf6bc193.d20260716)
$$$$$$$$$$$$$$$$$$$$$$$$$$$$$$$$$$$$$$$$$$$$$$$$$$$$$$$$$$$$$$$$$$$$$$$$$$$$$$

ELEMENT /- ELECTRON_GAS 0.0 0.0 0.0 !
ELEMENT HF HCP_A3 178.49 5845.0 43.56 !
ELEMENT NB BCC_A2 92.906 5220.0 36.27 !
ELEMENT TI HCP_A3 47.88 4824.0 30.72 !
ELEMENT VA VACUUM 0.0 0.0 0.0 !
ELEMENT ZR HCP_A3 91.224 5566.3 39.181 !

SPECIES TI1 TI1.0 !

FUNCTION GAL2TI 298.15 -121500.0+31.2*T; 6000.0 N !
FUNCTION GBCCHF 298.15 5370.703+8.71923E-07*T**(3)-0.004206605*T**(2)
  +103.836026*T-22590.0*T**(-1)-1.446E-10*T**(4)-22.8995*T*LOG(T); 2506.0 Y
   1912456.771-610085091.0*T**(-1)+1087.6141247*T*LOG(T)-0.286857065*T**(2)
  -8624.20573*T+1.3427829E-05*T**(3); 6000.0 N !
FUNCTION GBCCTI 298.15 -1272.064+7208.0*T**(-1)-25.5768*T*LOG(T)
  -0.000663845*T**(2)+134.71418*T-2.78803E-07*T**(3); 1155.0 Y 6667.385
  -2002750.0*T**(-1)-22.3771*T*LOG(T)+0.00121707*T**(2)+105.366379*T
  -8.4534E-07*T**(3); 1941.0 Y 26483.26+1400501.0*T**(-1)+19.0900905*T*LOG(T)
  -0.02200832*T**(2)-182.426471*T+1.228863E-06*T**(3); 4000.0 N !
FUNCTION GFCCHF 200.0 10000.0+GHSERHF-2.2*T; 6000.0 N !
FUNCTION GFCCNB 298.15 13500.0+GHSERNB+1.7*T; 6000.0 N !
FUNCTION GFCCTI 298.15 6000.0+GHSERTI-0.1*T; 6000.0 N !
FUNCTION GHCPNB 298.15 10000.0+GHSERNB+2.4*T; 5000.0 N !
FUNCTION GHSERHF 298.15 -6987.297-22590.0*T**(-1)-22.7075*T*LOG(T)
  -0.004146145*T**(2)+110.744026*T-4.77E-10*T**(3); 2506.0 Y -1446776.329
  +501742495.0*T**(-1)-787.5363829*T*LOG(T)+0.1735215*T**(2)+6193.609991*T
  -7.575759E-06*T**(3); 6000.0 N !
FUNCTION GHSERNB 298.15 -8519.353+93399.0*T**(-1)-26.4711*T*LOG(T)
  +0.000203475*T**(2)+142.045475*T-3.5012E-07*T**(3); 2750.0 Y -37669.3
  -41.77*T*LOG(T)+1.528238E+32*T**(-9)+271.720843*T; 6000.0 N !
FUNCTION GHSERTI 298.15 -8059.921+72636.0*T**(-1)-23.9933*T*LOG(T)
  -0.004777975*T**(2)+133.615208*T+1.06716E-07*T**(3); 900.0 Y -7811.815
  +42680.0*T**(-1)-23.9887*T*LOG(T)-0.0042033*T**(2)+132.988068*T
  -9.0876E-08*T**(3); 1155.0 Y 908.837-1477660.0*T**(-1)-14.9466*T*LOG(T)
  -0.0081465*T**(2)+66.976538*T+2.02715E-07*T**(3); 1941.0 Y -124526.786
  +36699805.0*T**(-1)-87.2182461*T*LOG(T)+0.008204849*T**(2)+638.806871*T
  -3.04747E-07*T**(3); 4000.0 N !
FUNCTION GHSERTIC 298.15 -207709.0-2030000000.0*T**(-3)-48.0195*T*LOG(T)
  -0.00272*T**(2)+307.438*T+819000.0*T**(-1); 6000.0 N !
FUNCTION GHSERTIN 298.15 -357905.0+1.48976561E-08*T**(3)-52.4587*T*LOG(T)
  -0.000928*T**(2)+330.498*T+871000.0*T**(-1); 6000.0 N !
FUNCTION GHSERZR 130.0 -7827.595+34971.0*T**(-1)-0.00437791*T**(2)
  +125.64905*T-24.1618*T*LOG(T); 2128.0 Y -26085.921-42.144*T*LOG(T)
  -1.342895E+31*T**(-9)+262.724183*T; 6000.0 N !
FUNCTION GLAVTI 298.15 5000.0+GHSERTI; 6000.0 N !
FUNCTION GLIQTI 298.15 12194.415+GHSERTI-6.980938*T; 1300.0 Y 368610.36
  +1.2254402E-05*T**(3)-0.155262855*T**(2)-2620.999038*T+GHSERTI
  -65556856.0*T**(-1)+357.005867*T*LOG(T); 1941.0 Y 104639.72
  +3.04747E-07*T**(3)-0.008204849*T**(2)-340.070171*T+GHSERTI
  -36699805.0*T**(-1)+40.9282461*T*LOG(T); 6000.0 N !
FUNCTION GLIQZR 130.0 18147.703+GHSERZR+1.6275E-22*T**(7)-9.080762*T; 2128.0
   Y 17804.649+GHSERZR+1.343E+31*T**(-9)-8.91153*T; 6000.0 N !

TYPE_DEFINITION % SEQ * !
DEFINE_SYSTEM_DEFAULT ELEMENT 2 !
DEFAULT_COMMAND DEFINE_SYSTEM_ELEMENT /- VA !

TYPE_DEFINITION ^ GES AMEND_PHASE_DESCRIPTION BCC_A2 MAGNETIC -1.0 0.4 !
TYPE_DEFINITION & GES AMEND_PHASE_DESCRIPTION HCP_A3 MAGNETIC -3.0 0.28 !
PHASE BCC_A2 %^  2 1.0 3.0 !
CONSTITUENT BCC_A2 :HF, NB, TI, ZR:VA: !

PHASE HCP_A3 %&  2 1.0 0.5 !
CONSTITUENT HCP_A3 :HF, NB, TI, ZR:VA: !

PHASE LIQUID:L %  1 1.0 !
CONSTITUENT LIQUID:L :HF, NB, TI, ZR: !



$$$$$$$$$$$$$$$$$$$$$$$$$$$$$$$$$$$$$$$$$$$$$$$$$$$$$$$$$$$$$$$$$$$$$$$$$$$$$$
$                                     HF                                     $
$$$$$$$$$$$$$$$$$$$$$$$$$$$$$$$$$$$$$$$$$$$$$$$$$$$$$$$$$$$$$$$$$$$$$$$$$$$$$$

PARAMETER G(BCC_A2,HF:VA;0) 298.15 GBCCHF; 6000.0 N !
PARAMETER G(HCP_A3,HF:VA;0) 298.15 GHSERHF; 6000.0 N !
PARAMETER G(LIQUID,HF;0) 298.15 20414.959-22590.0*T**(-1)-22.7075*T*LOG(T)
  -0.004146145*T**(2)+99.790933*T-4.77E-10*T**(3); 1000.0 Y 49731.499
  -4449699.0*T**(-1)+12.116812*T*LOG(T)-0.021262021*T**(2)-149.91739*T
  +1.376466E-06*T**(3); 2506.0 Y -4247.217-44.0*T*LOG(T)+265.470523*T; 6000.0
   N !


$$$$$$$$$$$$$$$$$$$$$$$$$$$$$$$$$$$$$$$$$$$$$$$$$$$$$$$$$$$$$$$$$$$$$$$$$$$$$$
$                                     NB                                     $
$$$$$$$$$$$$$$$$$$$$$$$$$$$$$$$$$$$$$$$$$$$$$$$$$$$$$$$$$$$$$$$$$$$$$$$$$$$$$$

PARAMETER G(BCC_A2,NB:VA;0) 298.15 GHSERNB; 6000.0 N !
PARAMETER G(HCP_A3,NB:VA;0) 298.15 10000.0+GHSERNB+2.4*T; 5000.0 N !
PARAMETER G(LIQUID,NB;0) 298.15 29781.555+GHSERNB-3.06098E-23*T**(7)
  -10.816417*T; 2750.0 Y 30169.9+GHSERNB-1.52824E+32*T**(-9)-10.9647*T;
   6000.0 N !


$$$$$$$$$$$$$$$$$$$$$$$$$$$$$$$$$$$$$$$$$$$$$$$$$$$$$$$$$$$$$$$$$$$$$$$$$$$$$$
$                                     TI                                     $
$$$$$$$$$$$$$$$$$$$$$$$$$$$$$$$$$$$$$$$$$$$$$$$$$$$$$$$$$$$$$$$$$$$$$$$$$$$$$$

PARAMETER G(BCC_A2,TI:VA;0) 298.15 GBCCTI; 6000.0 N !
PARAMETER G(HCP_A3,TI:VA;0) 298.15 GHSERTI; 6000.0 N !
PARAMETER G(LIQUID,TI;0) 298.15 GLIQTI; 6000.0 N !


$$$$$$$$$$$$$$$$$$$$$$$$$$$$$$$$$$$$$$$$$$$$$$$$$$$$$$$$$$$$$$$$$$$$$$$$$$$$$$
$                                     ZR                                     $
$$$$$$$$$$$$$$$$$$$$$$$$$$$$$$$$$$$$$$$$$$$$$$$$$$$$$$$$$$$$$$$$$$$$$$$$$$$$$$

PARAMETER G(BCC_A2,ZR:VA;0) 298.15 7302.056-1.445606*T*LOG(T)-9737.0*T**(-1)
  -7.6142894E-11*T**(4)+0.004037826*T**(2)-0.70335*T+GHSERZR
  -9.7289735E-09*T**(3); 2128.0 Y -4620.034+1.41035E+32*T**(-9)+1.55998*T;
   6000.0 N !
PARAMETER G(HCP_A3,ZR:VA;0) 298.15 GHSERZR; 6000.0 N !
PARAMETER G(LIQUID,ZR;0) 130.0 GLIQZR; 6000.0 N !


$$$$$$$$$$$$$$$$$$$$$$$$$$$$$$$$$$$$$$$$$$$$$$$$$$$$$$$$$$$$$$$$$$$$$$$$$$$$$$
$                                   HF-TI                                    $
$$$$$$$$$$$$$$$$$$$$$$$$$$$$$$$$$$$$$$$$$$$$$$$$$$$$$$$$$$$$$$$$$$$$$$$$$$$$$$

PARAMETER L(BCC_A2,HF,TI:VA;0) 298.15 3003.24-7.4114*T; 6000.0 N !
PARAMETER L(HCP_A3,HF,TI:VA;0) 298.15 13644.0-10.6383*T; 6000.0 N !
PARAMETER L(LIQUID,HF,TI;0) 298.15 -4993.5-7.10316*T; 6000.0 N !


$$$$$$$$$$$$$$$$$$$$$$$$$$$$$$$$$$$$$$$$$$$$$$$$$$$$$$$$$$$$$$$$$$$$$$$$$$$$$$
$                                   NB-TI                                    $
$$$$$$$$$$$$$$$$$$$$$$$$$$$$$$$$$$$$$$$$$$$$$$$$$$$$$$$$$$$$$$$$$$$$$$$$$$$$$$

PARAMETER L(BCC_A2,NB,TI:VA;0) 298.15 14000.0; 6000.0 N !
PARAMETER L(BCC_A2,NB,TI:VA;1) 298.15 0.0001; 6000.0 N !
PARAMETER L(BCC_A2,NB,TI:VA;2) 298.15 2500.0; 6000.0 N !
PARAMETER L(HCP_A3,NB,TI:VA;0) 298.15 13600.0; 6000.0 N !
PARAMETER L(HCP_A3,NB,TI:VA;1) 298.15 0.0001; 6000.0 N !
PARAMETER L(HCP_A3,NB,TI:VA;2) 298.15 2500.0; 6000.0 N !
PARAMETER L(LIQUID,NB,TI;0) 298.15 8500.0; 6000.0 N !

File: examples/databases/FeCoCrNiMnAlTiVCu_HEA.tdb (part 2 of 3)
$$$$$$$$$$$$$$$$$$$$$$$$$$$$$$$$$$$$$$$$$$$$$$$$$$$$$$$$$$$$$$$$$$$$$$$$$$$$$$
PARAMETER BMAGN(BCC_B2,FE:AL:VA;0) 273.0 1E-08; 6000.0 N !
PARAMETER G(BCC_B2,AL:FE:VA;0) 273.0 -15000.0; 6000.0 N !
PARAMETER G(BCC_B2,FE:AL:VA;0) 273.0 -15000.0; 6000.0 N !
PARAMETER TC(BCC_B2,AL:FE:VA;0) 273.0 1E-08; 6000.0 N !
PARAMETER TC(BCC_B2,FE:AL:VA;0) 273.0 1E-08; 6000.0 N !
PARAMETER L(BETA_MN,AL,FE:VA;0) 273.0 -114000.0+21.0*T; 6000.0 N !
PARAMETER G(ETA,AL:FE;0) 273.0 GHSERFE+3.0*GHSERAL; 6000.0 N !
PARAMETER G(ETA,FE:AL;0) 273.0 GHSERAL+3.0*GHSERFE; 6000.0 N !
PARAMETER L(FCC_A1,AL,FE:VA;0) 273.0 -97000.0+26.0*T; 6000.0 N !
PARAMETER L(FCC_A1,AL,FE:VA;1) 273.0 22600.0; 6000.0 N !
PARAMETER L(FCC_A1,AL,FE:VA;2) 273.0 29100.0-13.0*T; 6000.0 N !
PARAMETER G(K_CARB,FE:AL:VA;0) 273.0 -94000.0+17.6*T+GHSERAL+3.0*GFEFCC;
   6000.0 N !
PARAMETER L(LIQUID,AL,FE;0) 273.0 -91976.5+22.1314*T; 6000.0 N !
PARAMETER L(LIQUID,AL,FE;1) 273.0 -5672.58+4.8728*T; 6000.0 N !
PARAMETER L(LIQUID,AL,FE;2) 273.0 121.9; 6000.0 N !


$$$$$$$$$$$$$$$$$$$$$$$$$$$$$$$$$$$$$$$$$$$$$$$$$$$$$$$$$$$$$$$$$$$$$$$$$$$$$$
$                                   AL-MN                                    $
$$$$$$$$$$$$$$$$$$$$$$$$$$$$$$$$$$$$$$$$$$$$$$$$$$$$$$$$$$$$$$$$$$$$$$$$$$$$$$

PARAMETER L(ALPHA_MN,AL,MN:VA;0) 273.0 -63000.0+21.0*T; 6000.0 N !
PARAMETER L(BCC_A2,AL,MN:VA;0) 273.0 -120077.0+52.851*T; 6000.0 N !
PARAMETER L(BCC_A2,AL,MN:VA;1) 273.0 -40652.0+29.276*T; 6000.0 N !
PARAMETER L(BETA_MN,AL,MN:VA;0) 273.0 -118512.3+52.73979*T; 6000.0 N !
PARAMETER L(BETA_MN,AL,MN:VA;1) 273.0 -3174.9; 6000.0 N !
PARAMETER L(FCC_A1,AL,MN:VA;0) 273.0 -69300.0+25.0*T; 6000.0 N !
PARAMETER L(FCC_A1,AL,MN:VA;1) 273.0 8800.0; 6000.0 N !
PARAMETER L(HCP_A3,AL,MN:VA;0) 273.0 -108066.0+43.83*T; 6000.0 N !
PARAMETER L(HCP_A3,AL,MN:VA;1) 273.0 -54519.8+40.0*T; 6000.0 N !
PARAMETER G(K_CARB,MN:AL:VA;0) 273.0 GHSERAL+3.0*GFEFCC; 6000.0 N !
PARAMETER L(LIQUID,AL,MN;0) 273.0 -66174.0+27.0988*T; 6000.0 N !
PARAMETER L(LIQUID,AL,MN;1) 273.0 -7509.0+5.4836*T; 6000.0 N !
PARAMETER L(LIQUID,AL,MN;2) 273.0 -2639.0; 6000.0 N !


$$$$$$$$$$$$$$$$$$$$$$$$$$$$$$$$$$$$$$$$$$$$$$$$$$$$$$$$$$$$$$$$$$$$$$$$$$$$$$
$                                   AL-NI                                    $
$$$$$$$$$$$$$$$$$$$$$$$$$$$$$$$$$$$$$$$$$$$$$$$$$$$$$$$$$$$$$$$$$$$$$$$$$$$$$$

PARAMETER L(BCC_A2,AL,NI:VA;0) 273.0 LB2ALNI+B2ALNI; 6000.0 N !
PARAMETER G(BCC_B2,AL:NI:VA;0) 273.0 -0.5*LB2ALNI+0.5*B2ALNI; 6000.0 N !
PARAMETER G(BCC_B2,NI:AL:VA;0) 273.0 -0.5*LB2ALNI+0.5*B2ALNI; 6000.0 N !
PARAMETER L(BCC_B2,AL,NI:NI:VA;0) 273.0 1E-08; 6000.0 N !
PARAMETER L(BCC_B2,AL,NI:NI:VA;1) 273.0 -8000.0+5.0*T; 6000.0 N !
PARAMETER L(BCC_B2,NI:AL,NI:VA;0) 273.0 1E-08; 6000.0 N !
PARAMETER L(BCC_B2,NI:AL,NI:VA;1) 273.0 -8000.0+5.0*T; 6000.0 N !
PARAMETER G(ETA,AL:NI;0) 273.0 GHSERNI+3.0*GHSERAL; 6000.0 N !
PARAMETER G(ETA,NI:AL;0) 273.0 -120000.0-7.0*T+GHSERAL+3.0*GHSERNI; 6000.0 N !
PARAMETER L(FCC_A1,AL,NI:VA;0) 273.0 -162407.75+16.212965*T; 6000.0 N !
PARAMETER L(FCC_A1,AL,NI:VA;1) 273.0 73417.798-34.914*T; 6000.0 N !
PARAMETER L(FCC_A1,AL,NI:VA;2) 273.0 33471.014-9.837*T; 6000.0 N !
PARAMETER L(FCC_A1,AL,NI:VA;3) 273.0 -30758.01+10.253*T; 6000.0 N !
PARAMETER TC(FCC_A1,AL,NI:VA;0) 273.0 -1112.0; 6000.0 N !
PARAMETER TC(FCC_A1,AL,NI:VA;1) 273.0 1745.0; 6000.0 N !
PARAMETER L(LIQUID,AL,NI;0) 273.0 -207109.28+41.31501*T; 6000.0 N !
PARAMETER L(LIQUID,AL,NI;1) 273.0 -10185.79+5.8714*T; 6000.0 N !
PARAMETER L(LIQUID,AL,NI;2) 273.0 81204.81-31.95713*T; 6000.0 N !
PARAMETER L(LIQUID,AL,NI;3) 273.0 4365.35-2.51632*T; 6000.0 N !
PARAMETER L(LIQUID,AL,NI;4) 273.0 -22101.64+13.16341*T; 6000.0 N !


$$$$$$$$$$$$$$$$$$$$$$$$$$$$$$$$$$$$$$$$$$$$$$$$$$$$$$$$$$$$$$$$$$$$$$$$$$$$$$
$                                   AL-TI                                    $
$$$$$$$$$$$$$$$$$$$$$$$$$$$$$$$$$$$$$$$$$$$$$$$$$$$$$$$$$$$$$$$$$$$$$$$$$$$$$$

PARAMETER L(BCC_A2,AL,TI:VA;0) 273.0 -132903.0+39.961*T; 6000.0 N !
PARAMETER L(BCC_A2,AL,TI:VA;1) 273.0 4890.0; 6000.0 N !
PARAMETER L(BCC_A2,AL,TI:VA;2) 273.0 400.0; 6000.0 N !
PARAMETER G(BCC_B2,AL:TI:VA;0) 273.0 -17501.0; 6000.0 N !
PARAMETER G(BCC_B2,TI:AL:VA;0) 273.0 -17501.0; 6000.0 N !
PARAMETER L(BCC_B2,AL:AL,TI:VA;0) 273.0 6155.0; 6000.0 N !
PARAMETER L(BCC_B2,AL:AL,TI:VA;1) 273.0 6292.0; 6000.0 N !
PARAMETER L(BCC_B2,AL,TI:AL:VA;0) 273.0 6155.0; 6000.0 N !
PARAMETER L(BCC_B2,AL,TI:AL:VA;1) 273.0 6292.0; 6000.0 N !
PARAMETER L(BCC_B2,AL,TI:TI:VA;0) 273.0 -21406.0; 6000.0 N !
PARAMETER L(BCC_B2,AL,TI:TI:VA;1) 273.0 -1080.0; 6000.0 N !
PARAMETER L(BCC_B2,TI:AL,TI:VA;0) 273.0 -21406.0; 6000.0 N !
PARAMETER L(BCC_B2,TI:AL,TI:VA;1) 273.0 -1080.0; 6000.0 N !
PARAMETER G(ETA,TI:AL;0) 273.0 GHSERAL+3.0*GHSERTI; 6000.0 N !
PARAMETER L(FCC_A1,AL,TI:VA;0) 273.0 -119185.0+40.723*T; 6000.0 N !
PARAMETER L(HCP_A3,AL,TI:VA;0) 273.0 -134164.0+37.863*T; 6000.0 N !
PARAMETER L(HCP_A3,AL,TI:VA;1) 273.0 -3475.0+0.825*T; 6000.0 N !
PARAMETER L(HCP_A3,AL,TI:VA;2) 273.0 -7756.0; 6000.0 N !
PARAMETER L(LIQUID,AL,TI;0) 273.0 -118048.0+41.972*T; 6000.0 N !
PARAMETER L(LIQUID,AL,TI;1) 273.0 -23613.0+19.704*T; 6000.0 N !
PARAMETER L(LIQUID,AL,TI;2) 273.0 -34757.0-13.844*T; 6000.0 N !


$$$$$$$$$$$$$$$$$$$$$$$$$$$$$$$$$$$$$$$$$$$$$$$$$$$$$$$$$$$$$$$$$$$$$$$$$$$$$$
$                                    AL-V                                    $
$$$$$$$$$$$$$$$$$$$$$$$$$$$$$$$$$$$$$$$$$$$$$$$$$$$$$$$$$$$$$$$$$$$$$$$$$$$$$$

PARAMETER L(BCC_A2,AL,V:VA;0) 273.0 -95000.0+20.0*T; 6000.0 N !
PARAMETER L(BCC_A2,AL,V:VA;1) 273.0 -6000.0; 6000.0 N !
PARAMETER L(FCC_A1,AL,V:VA;0) 273.0 -61980.0+12.3*T; 6000.0 N !
PARAMETER L(FCC_A1,AL,V:VA;1) 273.0 -8000.0; 6000.0 N !
PARAMETER L(HCP_A3,AL,V:VA;0) 273.0 -95000.0+20.0*T; 6000.0 N !
PARAMETER L(HCP_A3,AL,V:VA;1) 273.0 -6000.0; 6000.0 N !
PARAMETER L(LIQUID,AL,V;0) 273.0 -50725.0+9.0*T; 6000.0 N !
PARAMETER L(LIQUID,AL,V;1) 273.0 -15000.0+8.0*T; 6000.0 N !


$$$$$$$$$$$$$$$$$$$$$$$$$$$$$$$$$$$$$$$$$$$$$$$$$$$$$$$$$$$$$$$$$$$$$$$$$$$$$$
$                                   CO-CR                                    $
$$$$$$$$$$$$$$$$$$$$$$$$$$$$$$$$$$$$$$$$$$$$$$$$$$$$$$$$$$$$$$$$$$$$$$$$$$$$$$

PARAMETER L(BCC_A2,CO,CR:VA;0) 273.0 17208.0-13.519*T; 6000.0 N !
PARAMETER L(BCC_A2,CO,CR:VA;1) 273.0 -5470.0; 6000.0 N !
PARAMETER L(FCC_A1,CO,CR:VA;0) 273.0 1500.0-9.592*T; 6000.0 N !
PARAMETER TC(FCC_A1,CO,CR:VA;0) 273.0 -1795.0; 6000.0 N !
PARAMETER L(HCP_A3,CO,CR:VA;0) 273.0 -6436.0; 6000.0 N !
PARAMETER TC(HCP_A3,CO,CR:VA;0) 273.0 -1795.0; 6000.0 N !
PARAMETER G(LAVES_PHASE,CO:CR;0) 273.0 15000.0+2.0*GHSERCO+GHSERCR; 6000.0 N !
PARAMETER G(LAVES_PHASE,CR:CO;0) 273.0 15000.0+2.0*GHSERCR+GHSERCO; 6000.0 N !
PARAMETER L(LIQUID,CO,CR;0) 273.0 -3034.0-5.624*T; 6000.0 N !
PARAMETER L(LIQUID,CO,CR;1) 273.0 909.0; 6000.0 N !
PARAMETER G(SIGMA,CO:CR:CO;0) 273.0 17077.0+18.0*GCOBCC-30.518*T+8.0*GCOFCC
  +4.0*GHSERCR; 6000.0 N !
PARAMETER G(SIGMA,CO:CR:CR;0) 273.0 -7466.0+22.0*GHSERCR+8.0*GCOFCC
  -104.215*T; 6000.0 N !


$$$$$$$$$$$$$$$$$$$$$$$$$$$$$$$$$$$$$$$$$$$$$$$$$$$$$$$$$$$$$$$$$$$$$$$$$$$$$$
$                                   CO-CU                                    $
$$$$$$$$$$$$$$$$$$$$$$$$$$$$$$$$$$$$$$$$$$$$$$$$$$$$$$$$$$$$$$$$$$$$$$$$$$$$$$

PARAMETER L(ALPHA_MN,CO,CU:VA;0) 273.0 5000.0; 6000.0 N !
PARAMETER L(BCC_A2,CO,CU:VA;0) 273.0 35000.0; 6000.0 N !
PARAMETER L(BETA_MN,CO,CU:VA;0) 273.0 30000.0; 6000.0 N !
PARAMETER L(FCC_A1,CO,CU:VA;0) 273.0 40900.0-5.5*T; 6000.0 N !
PARAMETER L(FCC_A1,CO,CU:VA;1) 273.0 -1600.0; 6000.0 N !
PARAMETER L(FCC_A1,CO,CU:VA;2) 273.0 -6900.0; 6000.0 N !
PARAMETER L(HCP_A3,CO,CU:VA;0) 273.0 28000.0; 6000.0 N !
PARAMETER L(LIQUID,CO,CU;0) 273.0 35200.0-4.945*T; 6000.0 N !
PARAMETER L(LIQUID,CO,CU;1) 273.0 -1000.0+0.083*T; 6000.0 N !


$$$$$$$$$$$$$$$$$$$$$$$$$$$$$$$$$$$$$$$$$$$$$$$$$$$$$$$$$$$$$$$$$$$$$$$$$$$$$$
$                                   CO-FE                                    $
$$$$$$$$$$$$$$$$$$$$$$$$$$$$$$$$$$$$$$$$$$$$$$$$$$$$$$$$$$$$$$$$$$$$$$$$$$$$$$

PARAMETER BMAGN(BCC_A2,CO,FE:VA;0) 273.0 1.406; 6000.0 N !
PARAMETER BMAGN(BCC_A2,CO,FE:VA;1) 273.0 -0.6617; 6000.0 N !
PARAMETER L(BCC_A2,CO,FE:VA;0) 273.0 -26222.7-632250.0*T**(-1)
  -15.502*T*LOG(T)+125.0*T; 6000.0 N !
PARAMETER L(BCC_A2,CO,FE:VA;2) 273.0 2686.79+632250.0*T**(-1); 6000.0 N !
PARAMETER TC(BCC_A2,CO,FE:VA;0) 273.0 590.0; 6000.0 N !
PARAMETER BMAGN(BCC_B2,CO:FE:VA;0) 273.0 0.1; 6000.0 N !
PARAMETER BMAGN(BCC_B2,FE:CO:VA;0) 273.0 0.1; 6000.0 N !
PARAMETER BMAGN(BCC_B2,CO:CO,FE:VA;0) 273.0 -0.1; 6000.0 N !
PARAMETER BMAGN(BCC_B2,CO,FE:CO:VA;0) 273.0 -0.1; 6000.0 N !
PARAMETER BMAGN(BCC_B2,CO,FE:FE:VA;0) 273.0 -0.1; 6000.0 N !
PARAMETER BMAGN(BCC_B2,FE:CO,FE:VA;0) 273.0 -0.1; 6000.0 N !
PARAMETER G(BCC_B2,CO:FE:VA;0) 273.0 -1621.23; 6000.0 N !
PARAMETER G(BCC_B2,FE:CO:VA;0) 273.0 -1621.23; 6000.0 N !
PARAMETER L(BCC_B2,CO:CO,FE:VA;0) 273.0 1744.89; 6000.0 N !
PARAMETER L(BCC_B2,CO:CO,FE:VA;1) 273.0 -123.653; 6000.0 N !
PARAMETER L(BCC_B2,CO,FE:CO:VA;0) 273.0 1744.89; 6000.0 N !
PARAMETER L(BCC_B2,CO,FE:CO:VA;1) 273.0 -123.653; 6000.0 N !
PARAMETER L(BCC_B2,CO,FE:FE:VA;0) 273.0 1497.58; 6000.0 N !
PARAMETER L(BCC_B2,CO,FE:FE:VA;1) 273.0 -123.653; 6000.0 N !
PARAMETER L(BCC_B2,FE:CO,FE:VA;0) 273.0 1497.58; 6000.0 N !
PARAMETER L(BCC_B2,FE:CO,FE:VA;1) 273.0 -123.653; 6000.0 N !
PARAMETER L(BCC_B2,CO,FE:CO,FE:VA;0) 273.0 -2529000.0*T**(-1); 6000.0 N !
PARAMETER TC(BCC_B2,CO:FE:VA;0) 273.0 370.0; 6000.0 N !
PARAMETER TC(BCC_B2,FE:CO:VA;0) 273.0 370.0; 6000.0 N !
PARAMETER TC(BCC_B2,CO:CO,FE:VA;0) 273.0 -370.0; 6000.0 N !
PARAMETER TC(BCC_B2,CO,FE:CO:VA;0) 273.0 -370.0; 6000.0 N !
PARAMETER TC(BCC_B2,CO,FE:FE:VA;0) 273.0 -370.0; 6000.0 N !
PARAMETER TC(BCC_B2,FE:CO,FE:VA;0) 273.0 -370.0; 6000.0 N !
PARAMETER BMAGN(FCC_A1,CO,FE:VA;0) 273.0 8.407; 6000.0 N !
PARAMETER BMAGN(FCC_A1,CO,FE:VA;1) 273.0 -3.644; 6000.0 N !
PARAMETER L(FCC_A1,CO,FE:VA;0) 273.0 -8968.75; 6000.0 N !
PARAMETER L(FCC_A1,CO,FE:VA;2) 273.0 3528.8; 6000.0 N !
PARAMETER TC(FCC_A1,CO,FE:VA;0) 273.0 283.0; 6000.0 N !
PARAMETER TC(FCC_A1,CO,FE:VA;1) 273.0 879.0; 6000.0 N !
PARAMETER BMAGN(HCP_A3,CO,FE:VA;0) 273.0 5.41; 6000.0 N !
PARAMETER BMAGN(HCP_A3,CO,FE:VA;1) 273.0 -0.24; 6000.0 N !
PARAMETER L(HCP_A3,CO,FE:VA;0) 273.0 5000.0; 6000.0 N !
PARAMETER TC(HCP_A3,CO,FE:VA;0) 273.0 -253.0; 6000.0 N !
PARAMETER TC(HCP_A3,CO,FE:VA;1) 273.0 1494.0; 6000.0 N !
PARAMETER G(LAVES_PHASE,CO:FE;0) 273.0 15000.0+GHSERFE+2.0*GHSERCO; 6000.0 N !
PARAMETER G(LAVES_PHASE,FE:CO;0) 273.0 15000.0+GHSERCO+2.0*GHSERFE; 6000.0 N !
PARAMETER L(LIQUID,CO,FE;0) 273.0 -9753.82; 6000.0 N !
PARAMETER L(LIQUID,CO,FE;2) 273.0 2757.96; 6000.0 N !
PARAMETER G(MU_PHASE_I,CO:CO:CO:FE;0) 273.0 4.0*GHSERFE+2.0*GCOBCC
  +7.0*GCOFCC; 6000.0 N !
PARAMETER G(MU_PHASE_I,CO:CO:FE:FE;0) 273.0 6.0*GHSERMO+7.0*GCOFCC; 6000.0 N !
PARAMETER G(MU_PHASE_I,CO:FE:CO:FE;0) 273.0 GMOFCC+2.0*GCOBCC+6.0*GCOFCC
  +4.0*GHSERMO; 6000.0 N !
PARAMETER G(MU_PHASE_I,CO:FE:FE:CO;0) 273.0 2.0*GHSERFE+GFEFCC+4.0*GCOBCC
  +6.0*GCOFCC; 6000.0 N !
PARAMETER G(MU_PHASE_I,CO:FE:FE:FE;0) 273.0 GMOFCC+6.0*GCOFCC+6.0*GHSERMO;
   6000.0 N !
PARAMETER G(MU_PHASE_I,FE:CO:CO:FE;0) 273.0 GCOFCC+4.0*GHSERFE+6.0*GFEFCC
  +2.0*GCOBCC; 6000.0 N !
PARAMETER G(MU_PHASE_I,FE:CO:FE:CO;0) 273.0 4.0*GCOBCC+GCOFCC+6.0*GFEFCC
  +2.0*GHSERFE; 6000.0 N !
PARAMETER G(MU_PHASE_I,FE:CO:FE:FE;0) 273.0 GCOFCC+6.0*GFEFCC+6.0*GHSERFE;
   6000.0 N !
PARAMETER G(MU_PHASE_I,FE:FE:CO:CO;0) 273.0 7.0*GFEFCC+6.0*GCOBCC; 6000.0 N !
PARAMETER G(MU_PHASE_I,FE:FE:CO:FE;0) 273.0 4.0*GHSERFE+7.0*GFEFCC
  +2.0*GCOBCC; 6000.0 N !
PARAMETER G(MU_PHASE_I,FE:FE:FE:CO;0) 273.0 4.0*GCOBCC+7.0*GFEFCC
  +2.0*GHSERFE; 6000.0 N !


$$$$$$$$$$$$$$$$$$$$$$$$$$$$$$$$$$$$$$$$$$$$$$$$$$$$$$$$$$$$$$$$$$$$$$$$$$$$$$
$                                   CO-MN                                    $
$$$$$$$$$$$$$$$$$$$$$$$$$$$$$$$$$$$$$$$$$$$$$$$$$$$$$$$$$$$$$$$$$$$$$$$$$$$$$$

PARAMETER L(ALPHA_MN,CO,MN:VA;0) 273.0 -18335.0; 6000.0 N !
PARAMETER L(BCC_A2,CO,MN:VA;0) 273.0 -23945.0; 6000.0 N !
PARAMETER L(BETA_MN,CO,MN:VA;0) 273.0 -26772.0-2.39*T; 6000.0 N !
PARAMETER L(BETA_MN,CO,MN:VA;1) 273.0 -3243.0; 6000.0 N !
PARAMETER BMAGN(FCC_A1,CO,MN:VA;0) 273.0 -1.07; 6000.0 N !
PARAMETER L(FCC_A1,CO,MN:VA;0) 273.0 -23756.0; 6000.0 N !
PARAMETER L(FCC_A1,CO,MN:VA;1) 273.0 -2343.0; 6000.0 N !
PARAMETER TC(FCC_A1,CO,MN:VA;0) 273.0 -2685.0; 6000.0 N !
PARAMETER TC(FCC_A1,CO,MN:VA;1) 273.0 3657.0; 6000.0 N !
PARAMETER BMAGN(HCP_A3,CO,MN:VA;0) 273.0 -1.07; 6000.0 N !
PARAMETER L(HCP_A3,CO,MN:VA;0) 273.0 -21000.0; 6000.0 N !
PARAMETER L(HCP_A3,CO,MN:VA;1) 273.0 -4000.0; 6000.0 N !
PARAMETER TC(HCP_A3,CO,MN:VA;0) 273.0 -2685.0; 6000.0 N !
PARAMETER TC(HCP_A3,CO,MN:VA;1) 273.0 3657.0; 6000.0 N !
PARAMETER G(LAVES_PHASE,CO:MN;0) 273.0 15000.0+GHSERMN+2.0*GHSERCO; 6000.0 N !
PARAMETER G(LAVES_PHASE,MN:CO;0) 273.0 15000.0+GHSERCO+2.0*GHSERMN; 6000.0 N !
PARAMETER L(LIQUID,CO,MN;0) 273.0 -29476.0; 6000.0 N !


$$$$$$$$$$$$$$$$$$$$$$$$$$$$$$$$$$$$$$$$$$$$$$$$$$$$$$$$$$$$$$$$$$$$$$$$$$$$$$
$                                   CO-NI                                    $
$$$$$$$$$$$$$$$$$$$$$$$$$$$$$$$$$$$$$$$$$$$$$$$$$$$$$$$$$$$$$$$$$$$$$$$$$$$$$$

PARAMETER BMAGN(BCC_A2,CO,NI:VA;0) 273.0 0.474; 6000.0 N !
PARAMETER L(BCC_A2,CO,NI:VA;0) 273.0 2000.0; 6000.0 N !
PARAMETER TC(BCC_A2,CO,NI:VA;0) 273.0 556.0; 6000.0 N !
PARAMETER TC(BCC_A2,CO,NI:VA;1) 273.0 -288.0; 6000.0 N !
PARAMETER BMAGN(FCC_A1,CO,NI:VA;0) 273.0 1.046; 6000.0 N !
PARAMETER BMAGN(FCC_A1,CO,NI:VA;1) 273.0 0.165; 6000.0 N !
PARAMETER L(FCC_A1,CO,NI:VA;0) 273.0 -800.0+1.2629*T; 6000.0 N !
PARAMETER TC(FCC_A1,CO,NI:VA;0) 273.0 411.0; 6000.0 N !
PARAMETER TC(FCC_A1,CO,NI:VA;1) 273.0 -99.0; 6000.0 N !
PARAMETER BMAGN(HCP_A3,CO,NI:VA;0) 273.0 1.046; 6000.0 N !
PARAMETER BMAGN(HCP_A3,CO,NI:VA;1) 273.0 0.165; 6000.0 N !
PARAMETER L(HCP_A3,CO,NI:VA;0) 273.0 -1620.0-0.385*T; 6000.0 N !
PARAMETER TC(HCP_A3,CO,NI:VA;0) 273.0 411.0; 6000.0 N !
PARAMETER TC(HCP_A3,CO,NI:VA;1) 273.0 -99.0; 6000.0 N !
PARAMETER G(LAVES_PHASE,CO:NI;0) 273.0 15000.0+GHSERNI+2.0*GHSERCO; 6000.0 N !
PARAMETER G(LAVES_PHASE,NI:CO;0) 273.0 15000.0+GHSERCO+2.0*GHSERNI; 6000.0 N !
PARAMETER L(LAVES_PHASE,CO,NI:NI;0) 273.0 70000.0; 6000.0 N !
PARAMETER L(LAVES_PHASE,NI:CO,NI;0) 273.0 70000.0; 6000.0 N !
PARAMETER L(LIQUID,CO,NI;0) 273.0 1331.0; 6000.0 N !


$$$$$$$$$$$$$$$$$$$$$$$$$$$$$$$$$$$$$$$$$$$$$$$$$$$$$$$$$$$$$$$$$$$$$$$$$$$$$$
$                                   CO-TI                                    $
$$$$$$$$$$$$$$$$$$$$$$$$$$$$$$$$$$$$$$$$$$$$$$$$$$$$$$$$$$$$$$$$$$$$$$$$$$$$$$

PARAMETER G(HCP_A3,CO,TI:VA;0) 273.0 -65952.0+14.242*T; 6000.0 N !
PARAMETER G(LAVES_PHASE,CO:TI;0) 273.0 15000.0+GHSERTI+2.0*GHSERCO; 6000.0 N !
PARAMETER G(LAVES_PHASE,TI:CO;0) 273.0 15000.0+GHSERCO+2.0*GHSERTI; 6000.0 N !


$$$$$$$$$$$$$$$$$$$$$$$$$$$$$$$$$$$$$$$$$$$$$$$$$$$$$$$$$$$$$$$$$$$$$$$$$$$$$$
$                                    CO-V                                    $
$$$$$$$$$$$$$$$$$$$$$$$$$$$$$$$$$$$$$$$$$$$$$$$$$$$$$$$$$$$$$$$$$$$$$$$$$$$$$$

PARAMETER L(BCC_A2,CO,V:VA;0) 273.0 -35366.216+17.435*T; 6000.0 N !
PARAMETER G(CO3V,CO:V;0) 273.0 -58957.034+GHSERVV+3.0*GHSERCO+14.368*T;
   6000.0 N !
PARAMETER G(COV3,CO:V;0) 273.0 -33074.458+GHSERCO+3.0*GHSERVV; 6000.0 N !
PARAMETER L(FCC_A1,CO,V:VA;0) 273.0 -57151.224+21.699*T; 6000.0 N !
PARAMETER L(FCC_A1,CO,V:VA;1) 273.0 -4581.3012; 6000.0 N !
PARAMETER G(LAVES_PHASE,CO:V;0) 273.0 15000.0+2.0*GHSERCO+GHSERVV; 6000.0 N !
PARAMETER G(LAVES_PHASE,V:CO;0) 273.0 15000.0+2.0*GHSERVV+GHSERCO; 6000.0 N !
PARAMETER L(LIQUID,CO,V;0) 273.0 -69768.831+29.582*T; 6000.0 N !
PARAMETER G(SIGMA,CO:V:CO;0) 273.0 -398317.14+4.0*GHSERVV+8.0*GCOFCC
  +18.0*GCOBCC+169.8*T; 6000.0 N !
PARAMETER G(SIGMA,CO:V:V;0) 273.0 -260096.1+22.0*GHSERVV+8.0*GCOFCC+14.598*T;
   6000.0 N !
PARAMETER L(SIGMA,CO:V:CO,V;0) 273.0 -368781.96+246.3798*T; 6000.0 N !


$$$$$$$$$$$$$$$$$$$$$$$$$$$$$$$$$$$$$$$$$$$$$$$$$$$$$$$$$$$$$$$$$$$$$$$$$$$$$$
$                                   CR-CU                                    $
$$$$$$$$$$$$$$$$$$$$$$$$$$$$$$$$$$$$$$$$$$$$$$$$$$$$$$$$$$$$$$$$$$$$$$$$$$$$$$

PARAMETER L(BCC_A2,CR,CU:VA;0) 273.0 80000.0; 6000.0 N !
PARAMETER L(BETA_MN,CR,CU:VA;0) 273.0 20000.0; 6000.0 N !
PARAMETER L(FCC_A1,CR,CU:VA;0) 273.0 45000.0; 6000.0 N !
PARAMETER L(HCP_A3,CR,CU:VA;0) 273.0 81100.0-25.0*T; 6000.0 N !
PARAMETER L(LIQUID,CR,CU;0) 273.0 83730.0+10.0*T*LOG(T)-105.12*T; 6000.0 N !
PARAMETER L(LIQUID,CR,CU;1) 273.0 -1371.45; 6000.0 N !
PARAMETER L(LIQUID,CR,CU;2) 273.0 -1271.47; 6000.0 N !


$$$$$$$$$$$$$$$$$$$$$$$$$$$$$$$$$$$$$$$$$$$$$$$$$$$$$$$$$$$$$$$$$$$$$$$$$$$$$$
$                                   CR-FE                                    $
$$$$$$$$$$$$$$$$$$$$$$$$$$$$$$$$$$$$$$$$$$$$$$$$$$$$$$$$$$$$$$$$$$$$$$$$$$$$$$

PARAMETER BMAGN(BCC_A2,CR,FE:VA;0) 273.0 -0.85; 6000.0 N !
PARAMETER L(BCC_A2,CR,FE:VA;0) 273.0 20500.0-9.68*T; 6000.0 N !
PARAMETER TC(BCC_A2,CR,FE:VA;0) 273.0 1650.0; 6000.0 N !
PARAMETER TC(BCC_A2,CR,FE:VA;1) 273.0 550.0; 6000.0 N !
PARAMETER G(CHI_A12,FE:CR:CR:VA;0) 273.0 18300.0-100.0*T+24.0*GCRFCC
  +10.0*GHSERCR+24.0*GFEFCC; 6000.0 N !
PARAMETER G(CHI_A12,FE:CR:FE:VA;0) 273.0 57300.0-100.0*T+10.0*GHSERCR
  +48.0*GFEFCC; 6000.0 N !
PARAMETER L(FCC_A1,CR,FE:VA;0) 273.0 10833.0-7.477*T; 6000.0 N !
PARAMETER L(FCC_A1,CR,FE:VA;1) 273.0 1410.0; 6000.0 N !
PARAMETER L(HCP_A3,CR,FE:VA;0) 273.0 10833.0-7.477*T; 6000.0 N !
PARAMETER G(LAVES_PHASE,CR:FE;0) 273.0 15000.0+2.0*GHSERCR+GHSERFE; 6000.0 N !
PARAMETER G(LAVES_PHASE,FE:CR;0) 273.0 15000.0+2.0*GHSERFE+GHSERCR; 6000.0 N !
PARAMETER L(LAVES_PHASE,CR:CR,FE;0) 273.0 70000.0; 6000.0 N !
PARAMETER L(LAVES_PHASE,CR,FE:CR;0) 273.0 70000.0; 6000.0 N !
PARAMETER L(LAVES_PHASE,CR,FE:FE;0) 273.0 70000.0; 6000.0 N !
PARAMETER L(LAVES_PHASE,FE:CR,FE;0) 273.0 70000.0; 6000.0 N !
PARAMETER L(LIQUID,CR,FE;0) 273.0 -17737.0+7.996546*T; 6000.0 N !
PARAMETER L(LIQUID,CR,FE;1) 273.0 -1331.0; 6000.0 N !
PARAMETER G(SIGMA,FE:CR:CR;0) 273.0 92300.0-95.96*T+22.0*GHSERCR+8.0*GFEFCC;
   6000.0 N !
PARAMETER G(SIGMA,FE:CR:FE;0) 273.0 117300.0+18.0*GHSERFE+4.0*GHSERCR
  +8.0*GFEFCC-95.96*T; 6000.0 N !


$$$$$$$$$$$$$$$$$$$$$$$$$$$$$$$$$$$$$$$$$$$$$$$$$$$$$$$$$$$$$$$$$$$$$$$$$$$$$$
$                                   CR-MN                                    $
$$$$$$$$$$$$$$$$$$$$$$$$$$$$$$$$$$$$$$$$$$$$$$$$$$$$$$$$$$$$$$$$$$$$$$$$$$$$$$

PARAMETER L(ALPHA_MN,CR,MN:VA;0) 273.0 -38349.0+22.6925*T; 6000.0 N !
PARAMETER L(BCC_A2,CR,MN:VA;0) 273.0 -20328.0+18.7339*T; 6000.0 N !
PARAMETER L(BCC_A2,CR,MN:VA;1) 273.0 -9162.0+4.4183*T; 6000.0 N !
PARAMETER L(BETA_MN,CR,MN:VA;0) 273.0 -31260.0+16.4919*T; 6000.0 N !
PARAMETER G(CR3MN5,CR:MN;0) 273.0 -72550.0+21.1732*T+5.0*GHSERMN+3.0*GHSERCR;
   6000.0 N !
PARAMETER L(FCC_A1,CR,MN:VA;0) 273.0 -19088.0+17.5423*T; 6000.0 N !
PARAMETER L(HCP_A3,CR,MN:VA;0) 273.0 -19088.0+17.5423*T; 6000.0 N !
PARAMETER G(LAVES_PHASE,CR:MN;0) 273.0 15000.0+2.0*GHSERCR+GHSERFE; 6000.0 N !
PARAMETER G(LAVES_PHASE,MN:CR;0) 273.0 15000.0+2.0*GHSERMN+GHSERCR; 6000.0 N !
PARAMETER L(LAVES_PHASE,CR:CR,MN;0) 273.0 70000.0; 6000.0 N !
PARAMETER L(LAVES_PHASE,CR,MN:CR;0) 273.0 70000.0; 6000.0 N !
PARAMETER L(LAVES_PHASE,CR,MN:MN;0) 273.0 70000.0; 6000.0 N !
PARAMETER L(LAVES_PHASE,MN:CR,MN;0) 273.0 70000.0; 6000.0 N !
PARAMETER L(LIQUID,CR,MN;0) 273.0 -15009.0+13.6587*T; 6000.0 N !
PARAMETER L(LIQUID,CR,MN;1) 273.0 504.0+0.9479*T; 6000.0 N !
PARAMETER G(R_PHASE,CR:MN:CR;0) 273.0 14.0*GHSERMN+12.0*GHSERCR+27.0*GCRFCC;
   6000.0 N !
PARAMETER G(R_PHASE,CR:MN:MN;0) 273.0 26.0*GHSERMN+27.0*GCRFCC; 6000.0 N !
PARAMETER G(SIGMA,MN:CR:CR;0) 273.0 65859.5+22.0*GHSERCR+8.0*GMNFCC; 6000.0 N
   !
PARAMETER G(SIGMA,MN:CR:MN;0) 273.0 -172946.0+18.0*GMNBCC+69.0245*T
  +8.0*GMNFCC+4.0*GHSERCR; 6000.0 N !
PARAMETER L(SIGMA,MN:CR:CR,MN;0) 273.0 -1095771.0+862.0312*T; 6000.0 N !


$$$$$$$$$$$$$$$$$$$$$$$$$$$$$$$$$$$$$$$$$$$$$$$$$$$$$$$$$$$$$$$$$$$$$$$$$$$$$$
$                                   CR-NI                                    $
$$$$$$$$$$$$$$$$$$$$$$$$$$$$$$$$$$$$$$$$$$$$$$$$$$$$$$$$$$$$$$$$$$$$$$$$$$$$$$

PARAMETER BMAGN(BCC_A2,CR,NI:VA;0) 273.0 4.0; 6000.0 N !
PARAMETER L(BCC_A2,CR,NI:VA;0) 273.0 17170.0-11.8199*T; 6000.0 N !
PARAMETER L(BCC_A2,CR,NI:VA;1) 273.0 34418.0-11.8577*T; 6000.0 N !
PARAMETER L(BCC_A2,CR,NI:VA;2) 273.0 1E-08; 6000.0 N !
PARAMETER TC(BCC_A2,CR,NI:VA;0) 273.0 2373.0; 6000.0 N !
PARAMETER TC(BCC_A2,CR,NI:VA;1) 273.0 617.0; 6000.0 N !
PARAMETER G(BCC_B2,CR:NI:VA;0) 273.0 4000.0; 6000.0 N !
PARAMETER G(BCC_B2,NI:CR:VA;0) 273.0 4000.0; 6000.0 N !
PARAMETER BMAGN(FCC_A1,CR,NI:VA;0) 273.0 -1.91; 6000.0 N !
PARAMETER L(FCC_A1,CR,NI:VA;0) 273.0 8030.0-12.8801*T; 6000.0 N !
PARAMETER L(FCC_A1,CR,NI:VA;1) 273.0 33080.0-16.0362*T; 6000.0 N !
PARAMETER TC(FCC_A1,CR,NI:VA;0) 273.0 -3605.0; 6000.0 N !
PARAMETER L(HCP_A3,CR,NI:VA;0) 273.0 20000.0-15.0*T; 6000.0 N !
PARAMETER G(LAVES_PHASE,CR:NI;0) 273.0 50000.0+2.0*GHSERCR+GHSERNI; 6000.0 N !
PARAMETER G(LAVES_PHASE,NI:CR;0) 273.0 15000.0+2.0*GHSERNI+GHSERCR; 6000.0 N !
PARAMETER L(LAVES_PHASE,CR:CR,NI;0) 273.0 70000.0; 6000.0 N !
PARAMETER L(LAVES_PHASE,CR,NI:CR;0) 273.0 70000.0; 6000.0 N !
PARAMETER L(LAVES_PHASE,CR,NI:NI;0) 273.0 70000.0; 6000.0 N !
PARAMETER L(LAVES_PHASE,NI:CR,NI;0) 273.0 70000.0; 6000.0 N !
PARAMETER L(LIQUID,CR,NI;0) 273.0 318.0-7.3318*T; 6000.0 N !
PARAMETER L(LIQUID,CR,NI;1) 273.0 16941.0-6.3696*T; 6000.0 N !
PARAMETER G(SIGMA,NI:CR:CR;0) 273.0 180000.0+22.0*GHSERCR-170.0*T
  +8.0*GHSERNI; 6000.0 N !
PARAMETER G(SIGMA,NI:CR:NI;0) 273.0 175400.0+4.0*GHSERCR+8.0*GHSERNI
  +18.0*GNIBCC; 6000.0 N !


$$$$$$$$$$$$$$$$$$$$$$$$$$$$$$$$$$$$$$$$$$$$$$$$$$$$$$$$$$$$$$$$$$$$$$$$$$$$$$
$                                   CR-TI                                    $
$$$$$$$$$$$$$$$$$$$$$$$$$$$$$$$$$$$$$$$$$$$$$$$$$$$$$$$$$$$$$$$$$$$$$$$$$$$$$$

PARAMETER L(BCC_A2,CR,TI:VA;0) 273.0 19100.0; 6000.0 N !
PARAMETER L(BCC_A2,CR,TI:VA;1) 273.0 5500.0; 6000.0 N !
PARAMETER L(BCC_A2,CR,TI:VA;2) 273.0 1750.0; 6000.0 N !
PARAMETER L(FCC_A1,CR,TI:VA;0) 273.0 66300.0-27.7*T; 6000.0 N !
PARAMETER L(HCP_A3,CR,TI:VA;0) 273.0 32500.0; 6000.0 N !
PARAMETER G(LAVES_PHASE,CR:TI;0) 273.0 -1780.0-6.3*T+GHSERTI+2.0*GHSERCR;
   6000.0 N !
PARAMETER G(LAVES_PHASE,TI:CR;0) 273.0 31780.0+6.3*T+GHSERCR+2.0*GHSERTI;
   6000.0 N !
PARAMETER L(LAVES_PHASE,CR:CR,TI;0) 273.0 50000.0; 6000.0 N !
PARAMETER L(LAVES_PHASE,CR,TI:CR;0) 273.0 10800.0+27.0*T; 6000.0 N !
PARAMETER L(LAVES_PHASE,CR,TI:TI;0) 273.0 10800.0+27.0*T; 6000.0 N !
PARAMETER L(LAVES_PHASE,TI:CR,TI;0) 273.0 50000.0; 6000.0 N !
PARAMETER L(LIQUID,CR,TI;0) 273.0 5250.0; 6000.0 N !
PARAMETER L(LIQUID,CR,TI;1) 273.0 1500.0; 6000.0 N !


$$$$$$$$$$$$$$$$$$$$$$$$$$$$$$$$$$$$$$$$$$$$$$$$$$$$$$$$$$$$$$$$$$$$$$$$$$$$$$
$                                    CR-V                                    $
$$$$$$$$$$$$$$$$$$$$$$$$$$$$$$$$$$$$$$$$$$$$$$$$$$$$$$$$$$$$$$$$$$$$$$$$$$$$$$

PARAMETER L(BCC_A2,CR,V:VA;0) 273.0 -9875.0-2.6964*T; 6000.0 N !
PARAMETER L(BCC_A2,CR,V:VA;1) 273.0 -1720.0-2.5237*T; 6000.0 N !
PARAMETER L(FCC_A1,CR,V:VA;0) 273.0 -9874.0-2.6964*T; 6000.0 N !
PARAMETER L(FCC_A1,CR,V:VA;1) 273.0 -1720.0-2.5237*T; 6000.0 N !
PARAMETER L(HCP_A3,CR,V:VA;0) 273.0 -9874.0-2.6964*T; 6000.0 N !
PARAMETER L(HCP_A3,CR,V:VA;1) 273.0 -1720.0-2.5237*T; 6000.0 N !
PARAMETER G(LAVES_PHASE,CR:V;0) 273.0 15000.0+GHSERVV+2.0*GHSERCR; 6000.0 N !
PARAMETER G(LAVES_PHASE,V:CR;0) 273.0 15000.0+GHSERCR+2.0*GHSERVV; 6000.0 N !
PARAMETER L(LIQUID,CR,V;0) 273.0 -9874.0-2.6964*T; 6000.0 N !
PARAMETER L(LIQUID,CR,V;1) 273.0 -1720.0-2.5237*T; 6000.0 N !
PARAMETER G(ZET,CR:V:VA;0) 273.0 GHSERVV+GHSERCR; 6000.0 N !


$$$$$$$$$$$$$$$$$$$$$$$$$$$$$$$$$$$$$$$$$$$$$$$$$$$$$$$$$$$$$$$$$$$$$$$$$$$$$$
$                                   CU-FE                                    $
$$$$$$$$$$$$$$$$$$$$$$$$$$$$$$$$$$$$$$$$$$$$$$$$$$$$$$$$$$$$$$$$$$$$$$$$$$$$$$

PARAMETER L(ALPHA_MN,CU,FE:VA;0) 273.0 60000.0; 6000.0 N !
PARAMETER BMAGN(BCC_A2,CU,FE:VA;0) 273.0 1E-08; 6000.0 N !
PARAMETER L(BCC_A2,CU,FE:VA;0) 273.0 56000.0-13.9*T; 6000.0 N !
PARAMETER TC(BCC_A2,CU,FE:VA;0) 273.0 800.0; 6000.0 N !
PARAMETER L(BETA_MN,CU,FE:VA;0) 273.0 80000.0+20.0*T; 6000.0 N !
PARAMETER BMAGN(FCC_A1,CU,FE:VA;0) 273.0 1E-09; 3000.0 N !
PARAMETER L(FCC_A1,CU,FE:VA;0) 273.0 48500.0-8.0*T; 6000.0 N !
PARAMETER L(FCC_A1,CU,FE:VA;1) 273.0 -2500.0+2.0*T; 6000.0 N !
PARAMETER L(FCC_A1,CU,FE:VA;2) 273.0 2500.0-2.0*T; 6000.0 N !
PARAMETER L(HCP_A3,CU,FE:VA;0) 273.0 48885.74-11.51*T; 6000.0 N !
PARAMETER L(HCP_A3,CU,FE:VA;1) 273.0 12687.16-8.01*T; 6000.0 N !
PARAMETER L(HCP_A3,CU,FE:VA;2) 273.0 4054.11; 6000.0 N !
PARAMETER L(LIQUID,CU,FE;0) 273.0 74500.0+15.82*T*LOG(T)-143.5*T; 6000.0 N !
PARAMETER L(LIQUID,CU,FE;1) 273.0 8500.0-6.0*T; 6000.0 N !
PARAMETER L(LIQUID,CU,FE;2) 273.0 3000.0; 6000.0 N !
PARAMETER L(LIQUID,CU,FE;3) 273.0 -233.62; 6000.0 N !


$$$$$$$$$$$$$$$$$$$$$$$$$$$$$$$$$$$$$$$$$$$$$$$$$$$$$$$$$$$$$$$$$$$$$$$$$$$$$$
$                                   CU-MN                                    $
$$$$$$$$$$$$$$$$$$$$$$$$$$$$$$$$$$$$$$$$$$$$$$$$$$$$$$$$$$$$$$$$$$$$$$$$$$$$$$

PARAMETER L(ALPHA_MN,CU,MN:VA;0) 273.0 -1000.0+26.0*T; 6000.0 N !
PARAMETER L(BCC_A2,CU,MN:VA;0) 273.0 18366.034-16.221*T; 6000.0 N !
PARAMETER L(BCC_A2,CU,MN:VA;1) 273.0 -12667.53; 6000.0 N !
PARAMETER L(BETA_MN,CU,MN:VA;0) 273.0 53000.0-10.0*T; 6000.0 N !
PARAMETER L(BETA_MN,CU,MN:VA;1) 273.0 13519.89; 6000.0 N !
PARAMETER L(FCC_A1,CU,MN:VA;0) 273.0 20235.508-13.2437*T; 6000.0 N !
PARAMETER L(FCC_A1,CU,MN:VA;1) 273.0 -12154.853+2.9399*T; 6000.0 N !
PARAMETER L(FCC_A1,CU,MN:VA;2) 273.0 1037.56; 6000.0 N !
PARAMETER L(HCP_A3,CU,MN:VA;0) 273.0 13000.0; 6000.0 N !
PARAMETER L(LIQUID,CU,MN;0) 273.0 1118.55-5.6225*T; 6000.0 N !
PARAMETER L(LIQUID,CU,MN;1) 273.0 -10915.375; 6000.0 N !
PARAMETER G(MNNI,CU:MN;0) 273.0 7400.0+0.5*GMNFCC+0.5*GHSERCU; 6000.0 N !
PARAMETER G(MNNI,MN:CU;0) 273.0 7400.0+0.5*GMNFCC+0.5*GHSERCU; 6000.0 N !


$$$$$$$$$$$$$$$$$$$$$$$$$$$$$$$$$$$$$$$$$$$$$$$$$$$$$$$$$$$$$$$$$$$$$$$$$$$$$$
$                                   CU-NI                                    $
$$$$$$$$$$$$$$$$$$$$$$$$$$$$$$$$$$$$$$$$$$$$$$$$$$$$$$$$$$$$$$$$$$$$$$$$$$$$$$

PARAMETER L(BCC_A2,CU,NI:VA;0) 273.0 8366.0+2.802*T; 6000.0 N !
PARAMETER L(BETA_MN,CU,NI:VA;0) 273.0 5000.0; 6000.0 N !
PARAMETER BMAGN(FCC_A1,CU,NI:VA;0) 273.0 -0.7316; 3000.0 N !
PARAMETER BMAGN(FCC_A1,CU,NI:VA;1) 273.0 -0.3174; 3000.0 N !
PARAMETER L(FCC_A1,CU,NI:VA;0) 273.0 8366.0+2.8*T; 6000.0 N !
PARAMETER L(FCC_A1,CU,NI:VA;1) 273.0 -4360.0+1.812*T; 6000.0 N !
PARAMETER TC(FCC_A1,CU,NI:VA;0) 273.0 -935.5; 3000.0 N !
PARAMETER TC(FCC_A1,CU,NI:VA;1) 273.0 -594.9; 3000.0 N !
PARAMETER L(HCP_A3,CU,NI:VA;0) 273.0 8047.72+3.42217*T; 6000.0 N !
PARAMETER L(HCP_A3,CU,NI:VA;1) 273.0 -2041.3+0.99714*T; 6000.0 N !
PARAMETER L(LIQUID,CU,NI;0) 273.0 11760.0+1.084*T; 6000.0 N !
PARAMETER L(LIQUID,CU,NI;1) 273.0 -1672.0; 6000.0 N !
PARAMETER G(MNNI,CU:NI;0) 273.0 7100.0+0.5*GHSERNI+0.5*GHSERCU; 6000.0 N !
PARAMETER G(MNNI,NI:CU;0) 273.0 7100.0+0.5*GHSERNI+0.5*GHSERCU; 6000.0 N !


$$$$$$$$$$$$$$$$$$$$$$$$$$$$$$$$$$$$$$$$$$$$$$$$$$$$$$$$$$$$$$$$$$$$$$$$$$$$$$
$                                    CU-V                                    $
$$$$$$$$$$$$$$$$$$$$$$$$$$$$$$$$$$$$$$$$$$$$$$$$$$$$$$$$$$$$$$$$$$$$$$$$$$$$$$

PARAMETER L(BCC_A2,CU,V:VA;0) 273.0 42377.8; 6000.0 N !
PARAMETER L(FCC_A1,CU,V:VA;0) 273.0 53650.0; 6000.0 N !
PARAMETER L(LIQUID,CU,V;0) 273.0 37900.0; 6000.0 N !
PARAMETER L(LIQUID,CU,V;1) 273.0 18500.0; 6000.0 N !


$$$$$$$$$$$$$$$$$$$$$$$$$$$$$$$$$$$$$$$$$$$$$$$$$$$$$$$$$$$$$$$$$$$$$$$$$$$$$$
$                                   FE-MN                                    $
$$$$$$$$$$$$$$$$$$$$$$$$$$$$$$$$$$$$$$$$$$$$$$$$$$$$$$$$$$$$$$$$$$$$$$$$$$$$$$

PARAMETER L(ALPHA_MN,FE,MN:VA;0) 273.0 -10184.0; 6000.0 N !
PARAMETER L(BCC_A2,FE,MN:VA;0) 273.0 -2759.0+1.237*T; 6000.0 N !
PARAMETER TC(BCC_A2,FE,MN:VA;0) 273.0 123.0; 6000.0 N !
PARAMETER L(BETA_MN,FE,MN:VA;0) 273.0 -11518.0+2.819*T; 6000.0 N !
PARAMETER BMAGN(FCC_A1,FE,MN:VA;0) 273.0 1E-08; 6000.0 N !
PARAMETER L(FCC_A1,FE,MN:VA;0) 273.0 -7762.0+3.865*T; 6000.0 N !
PARAMETER L(FCC_A1,FE,MN:VA;1) 273.0 -259.0; 6000.0 N !
PARAMETER TC(FCC_A1,FE,MN:VA;0) 273.0 -2282.0; 6000.0 N !
PARAMETER TC(FCC_A1,FE,MN:VA;1) 273.0 -2068.0; 6000.0 N !
PARAMETER L(HCP_A3,FE,MN:VA;0) 273.0 -5582.0+3.865*T; 6000.0 N !
PARAMETER L(HCP_A3,FE,MN:VA;1) 273.0 273.0; 6000.0 N !
PARAMETER G(LAVES_PHASE,FE:MN;0) 273.0 15000.0+GHSERMN+2.0*GHSERFE; 6000.0 N !
PARAMETER G(LAVES_PHASE,MN:FE;0) 273.0 15000.0+GHSERFE+2.0*GHSERMN; 6000.0 N !
PARAMETER L(LAVES_PHASE,FE:FE,MN;0) 273.0 70000.0; 6000.0 N !
PARAMETER L(LAVES_PHASE,FE,MN:FE;0) 273.0 70000.0; 6000.0 N !
PARAMETER L(LAVES_PHASE,FE,MN:MN;0) 273.0 70000.0; 6000.0 N !
PARAMETER L(LAVES_PHASE,MN:FE,MN;0) 273.0 70000.0; 6000.0 N !
PARAMETER L(LIQUID,FE,MN;0) 273.0 -3950.0+0.489*T; 6000.0 N !
PARAMETER L(LIQUID,FE,MN;1) 273.0 1145.0; 6000.0 N !
PARAMETER G(PDFE_L12,FE:MN;0) 273.0 0.75*GHSERMN+0.25*GHSERFE; 6000.0 N !
PARAMETER G(PDFE_L12,MN:FE;0) 273.0 0.75*GHSERFE+0.25*GHSERMN; 6000.0 N !
PARAMETER G(R_PHASE,FE:MN:FE;0) 273.0 14.0*GMNBCC+27.0*GFEFCC+12.0*GHSERFE;
   6000.0 N !
PARAMETER G(R_PHASE,FE:MN:MN;0) 273.0 27.0*GFEFCC+14.0*GMNBCC+12.0*GHSERMN;
   6000.0 N !
PARAMETER G(R_PHASE,MN:MN:FE;0) 273.0 14.0*GMNBCC+27.0*GMNFCC+12.0*GHSERFE;
   6000.0 N !


$$$$$$$$$$$$$$$$$$$$$$$$$$$$$$$$$$$$$$$$$$$$$$$$$$$$$$$$$$$$$$$$$$$$$$$$$$$$$$
$                                   FE-NI                                    $
$$$$$$$$$$$$$$$$$$$$$$$$$$$$$$$$$$$$$$$$$$$$$$$$$$$$$$$$$$$$$$$$$$$$$$$$$$$$$$

PARAMETER L(BCC_A2,FE,NI:VA;0) 273.0 -956.63-1.28726*T; 6000.0 N !
PARAMETER L(BCC_A2,FE,NI:VA;1) 273.0 5000.0-5.0*T; 6000.0 N !
PARAMETER G(BCC_B2,FE:NI:VA;0) 273.0 -2000.0; 6000.0 N !
PARAMETER G(BCC_B2,NI:FE:VA;0) 273.0 -2000.0; 6000.0 N !
PARAMETER TC(BCC_B2,FE:NI:VA;0) 273.0 1E-08; 6000.0 N !
PARAMETER TC(BCC_B2,NI:FE:VA;0) 273.0 1E-08; 6000.0 N !
PARAMETER G(ETA,FE:NI;0) 273.0 GDHCNI+3.0*GDHCFE; 6000.0 N !
PARAMETER G(ETA,NI:FE;0) 273.0 GDHCFE+3.0*GDHCNI; 6000.0 N !
PARAMETER BMAGN(FCC_A1,FE,NI:VA;0) 273.0 9.55; 6000.0 N !
PARAMETER BMAGN(FCC_A1,FE,NI:VA;1) 273.0 7.23; 6000.0 N !
PARAMETER BMAGN(FCC_A1,FE,NI:VA;2) 273.0 5.93; 6000.0 N !
PARAMETER BMAGN(FCC_A1,FE,NI:VA;3) 273.0 6.18; 6000.0 N !
PARAMETER L(FCC_A1,FE,NI:VA;0) 273.0 -12054.355+3.27413*T; 6000.0 N !
PARAMETER L(FCC_A1,FE,NI:VA;1) 273.0 11082.1315-4.45077*T; 6000.0 N !
PARAMETER L(FCC_A1,FE,NI:VA;2) 273.0 -725.805174; 6000.0 N !
PARAMETER TC(FCC_A1,FE,NI:VA;0) 273.0 2133.0; 6000.0 N !
PARAMETER TC(FCC_A1,FE,NI:VA;1) 273.0 -682.0; 6000.0 N !
PARAMETER L(HCP_A3,FE,NI:VA;0) 273.0 -12054.355+3.27413*T; 6000.0 N !
PARAMETER L(HCP_A3,FE,NI:VA;1) 273.0 11082.0-4.45077*T; 6000.0 N !
PARAMETER L(HCP_A3,FE,NI:VA;2) 273.0 -725.8; 6000.0 N !
PARAMETER G(LAVES_PHASE,FE:NI;0) 273.0 GHSERNI+2.0*GHSERFE; 6000.0 N !
PARAMETER G(LAVES_PHASE,NI:FE;0) 273.0 GHSERFE+2.0*GHSERNI; 6000.0 N !
PARAMETER L(LAVES_PHASE,FE:FE,NI;0) 273.0 70000.0; 6000.0 N !
PARAMETER L(LAVES_PHASE,FE,NI:FE;0) 273.0 70000.0; 6000.0 N !
PARAMETER L(LAVES_PHASE,FE,NI:NI;0) 273.0 70000.0; 6000.0 N !
PARAMETER L(LAVES_PHASE,NI:FE,NI;0) 273.0 70000.0; 6000.0 N !
PARAMETER L(LIQUID,FE,NI;0) 273.0 -18378.86+6.03912*T; 6000.0 N !
PARAMETER L(LIQUID,FE,NI;1) 273.0 9228.1-3.54642*T; 6000.0 N !


$$$$$$$$$$$$$$$$$$$$$$$$$$$$$$$$$$$$$$$$$$$$$$$$$$$$$$$$$$$$$$$$$$$$$$$$$$$$$$
$                                   FE-TI                                    $
$$$$$$$$$$$$$$$$$$$$$$$$$$$$$$$$$$$$$$$$$$$$$$$$$$$$$$$$$$$$$$$$$$$$$$$$$$$$$$

PARAMETER L(BCC_A2,FE,TI:VA;0) 273.0 -59098.0+11.5*T; 6000.0 N !
PARAMETER L(BCC_A2,FE,TI:VA;1) 273.0 -1796.0+T; 6000.0 N !
PARAMETER L(BCC_A2,FE,TI:VA;2) 273.0 5602.0+3.5*T; 6000.0 N !
PARAMETER G(ETA,FE:TI;0) 273.0 -33000.0+2.0*T+GHSERTI+3.0*GHSERFE; 6000.0 N !
PARAMETER G(ETA,TI:FE;0) 273.0 30000.0+GDHCFE+3.0*GDHCTI; 6000.0 N !
PARAMETER L(FCC_A1,FE,TI:VA;0) 273.0 -51136.0+10.4*T; 6000.0 N !
PARAMETER L(FCC_A1,FE,TI:VA;1) 273.0 -1950.0-6.0*T; 6000.0 N !
PARAMETER L(FCC_A1,FE,TI:VA;2) 273.0 14875.0; 6000.0 N !
PARAMETER L(HCP_A3,FE,TI:VA;0) 273.0 -28750.0+11.0*T; 6000.0 N !
PARAMETER L(HCP_A3,FE,TI:VA;1) 273.0 -1700.0-6.0*T; 6000.0 N !
PARAMETER L(HCP_A3,FE,TI:VA;2) 273.0 15000.0; 6000.0 N !
PARAMETER G(LAVES_PHASE,FE:TI;0) 273.0 -91500.0+124200.0*T**(-1)
  -0.01017*T**(2)+409.0*T-73.55318*T*LOG(T); 6000.0 N !
PARAMETER G(LAVES_PHASE,TI:FE;0) 273.0 15000.0+GHSERFE+2.0*GHSERTI; 6000.0 N !
PARAMETER L(LAVES_PHASE,FE:FE,TI;0) 273.0 16000.0; 6000.0 N !
PARAMETER L(LAVES_PHASE,FE,TI:FE;0) 273.0 -38000.0; 6000.0 N !
PARAMETER L(LAVES_PHASE,FE,TI:TI;0) 273.0 -38000.0; 6000.0 N !
PARAMETER L(LAVES_PHASE,TI:FE,TI;0) 273.0 16000.0; 6000.0 N !
PARAMETER L(LIQUID,FE,TI;0) 273.0 -71347.0+8.25*T; 6000.0 N !
PARAMETER L(LIQUID,FE,TI;1) 273.0 7434.0-4.5*T; 6000.0 N !
PARAMETER L(LIQUID,FE,TI;2) 273.0 12155.0+0.25*T; 6000.0 N !


$$$$$$$$$$$$$$$$$$$$$$$$$$$$$$$$$$$$$$$$$$$$$$$$$$$$$$$$$$$$$$$$$$$$$$$$$$$$$$
$                                    FE-V                                    $
$$$$$$$$$$$$$$$$$$$$$$$$$$$$$$$$$$$$$$$$$$$$$$$$$$$$$$$$$$$$$$$$$$$$$$$$$$$$$$

PARAMETER L(ALPHA_MN,FE,V:VA;0) 273.0 -10000.0; 6000.0 N !
PARAMETER BMAGN(BCC_A2,FE,V:VA;0) 273.0 -2.26; 6000.0 N !
PARAMETER L(BCC_A2,FE,V:VA;0) 273.0 -23674.0+0.465*T; 6000.0 N !
PARAMETER L(BCC_A2,FE,V:VA;1) 273.0 8283.0; 6000.0 N !
PARAMETER TC(BCC_A2,FE,V:VA;0) 273.0 -110.0; 6000.0 N !
PARAMETER TC(BCC_A2,FE,V:VA;1) 273.0 3075.0; 6000.0 N !
PARAMETER TC(BCC_A2,FE,V:VA;2) 273.0 808.0; 6000.0 N !
PARAMETER TC(BCC_A2,FE,V:VA;3) 273.0 -2169.0; 6000.0 N !
PARAMETER L(BETA_MN,FE,V:VA;0) 273.0 -10000.0; 6000.0 N !
PARAMETER L(FCC_A1,FE,V:VA;0) 273.0 -15291.0-4.138*T; 6000.0 N !
PARAMETER L(HCP_A3,FE,V:VA;0) 273.0 -15291.0-4.138*T; 6000.0 N !
PARAMETER G(LAVES_PHASE,FE:V;0) 273.0 15000.0+2.0*GHSERFE+GHSERVV; 6000.0 N !
PARAMETER G(LAVES_PHASE,V:FE;0) 273.0 15000.0+2.0*GHSERVV+GHSERFE; 6000.0 N !
PARAMETER L(LIQUID,FE,V;0) 273.0 -34679.0+1.895*T; 6000.0 N !
PARAMETER L(LIQUID,FE,V;1) 273.0 10209.0; 6000.0 N !
PARAMETER G(SIGMA,FE:V:FE;0) 273.0 -157961.0+60.729*T+4.0*GHSERVV+8.0*GFEFCC
  +18.0*GHSERFE; 6000.0 N !
PARAMETER G(SIGMA,FE:V:V;0) 273.0 -205321.0-60.967*T+22.0*GHSERVV+8.0*GFEFCC;
   6000.0 N !
PARAMETER L(SIGMA,FE:V:FE,V;0) 273.0 -305784.0; 6000.0 N !
PARAMETER G(ZET,FE:V:VA;0) 273.0 GHSERVV+GHSERFE; 6000.0 N !


$$$$$$$$$$$$$$$$$$$$$$$$$$$$$$$$$$$$$$$$$$$$$$$$$$$$$$$$$$$$$$$$$$$$$$$$$$$$$$
$                                   MN-NI                                    $
$$$$$$$$$$$$$$$$$$$$$$$$$$$$$$$$$$$$$$$$$$$$$$$$$$$$$$$$$$$$$$$$$$$$$$$$$$$$$$

PARAMETER L(ALPHA_MN,MN,NI:VA;0) 273.0 40445.791; 6000.0 N !
PARAMETER L(ALPHA_MN,MN,NI:VA;1) 273.0 -49308.67-21.047*T; 6000.0 N !
PARAMETER L(BCC_A2,MN,NI:VA;0) 273.0 -3508.428-23.78856*T; 6000.0 N !
PARAMETER G(BCC_B2,MN:NI:VA;0) 273.0 -24341.195+4.35784*T; 6000.0 N !
PARAMETER G(BCC_B2,NI:MN:VA;0) 273.0 -24341.195+4.35784*T; 6000.0 N !
PARAMETER L(BETA_MN,MN,NI:VA;0) 273.0 -6589.18153-20.215*T; 6000.0 N !
PARAMETER L(BETA_MN,MN,NI:VA;1) 273.0 1E-08; 6000.0 N !
PARAMETER BMAGN(FCC_A1,MN,NI:VA;0) 273.0 1E-08; 6000.0 N !
PARAMETER BMAGN(FCC_A1,MN,NI:VA;1) 273.0 1E-08; 6000.0 N !
PARAMETER L(FCC_A1,MN,NI:VA;0) 273.0 LF0; 6000.0 N !
PARAMETER L(FCC_A1,MN,NI:VA;1) 273.0 LF1; 6000.0 N !
PARAMETER TC(FCC_A1,MN,NI:VA;0) 273.0 -3171.2; 6000.0 N !
PARAMETER TC(FCC_A1,MN,NI:VA;1) 273.0 -4317.7323; 6000.0 N !
PARAMETER G(LAVES_PHASE,MN:NI;0) 273.0 15000.0+GHSERNI+2.0*GHSERMN; 6000.0 N !
PARAMETER G(LAVES_PHASE,NI:MN;0) 273.0 15000.0+GHSERMN+2.0*GHSERNI; 6000.0 N !
PARAMETER L(LAVES_PHASE,MN:MN,NI;0) 273.0 70000.0; 6000.0 N !
PARAMETER L(LAVES_PHASE,MN,NI:MN;0) 273.0 70000.0; 6000.0 N !
PARAMETER L(LAVES_PHASE,MN,NI:NI;0) 273.0 70000.0; 6000.0 N !
PARAMETER L(LAVES_PHASE,NI:MN,NI;0) 273.0 70000.0; 6000.0 N !
PARAMETER L(LIQUID,MN,NI;0) 273.0 -44423.1238-2.353*T; 6000.0 N !
PARAMETER L(LIQUID,MN,NI;1) 273.0 11941.36-6.8522*T; 6000.0 N !
PARAMETER G(MNNI,MN:NI;0) 273.0 -10.0+0.25*LF0-0.25*GMNNI3+0.5*GMNFCC
  +0.5*GHSERNI-0.25*GMN3NI+0.625*GMN2NI2-0.375*LRMNNI; 6000.0 N !
PARAMETER G(MNNI,NI:MN;0) 273.0 -10.0+0.25*LF0-0.25*GMNNI3+0.5*GMNFCC
  +0.5*GHSERNI-0.25*GMN3NI+0.625*GMN2NI2-0.375*LRMNNI; 6000.0 N !
PARAMETER L(MNNI,MN:MN,NI;0) 273.0 0.8125*GMN3NI-1.09375*GMN2NI2+0.375*LF1
  +0.15625*LRMNNI+0.25*LF0+0.3125*GMNNI3; 6000.0 N !
PARAMETER L(MNNI,MN:MN,NI;1) 273.0 0.125*LF1+0.375*GMN2NI2+0.375*LRMNNI
  -0.5*GMN3NI; 6000.0 N !
PARAMETER L(MNNI,MN:MN,NI;2) 273.0 -0.15625*LRMNNI+0.09375*GMN2NI2
  -0.0625*GMNNI3-0.0625*GMN3NI; 6000.0 N !
PARAMETER L(MNNI,MN,NI:MN;0) 273.0 0.8125*GMN3NI-1.09375*GMN2NI2+0.375*LF1
  +0.15625*LRMNNI+0.25*LF0+0.3125*GMNNI3; 6000.0 N !
PARAMETER L(MNNI,MN,NI:MN;1) 273.0 0.125*LF1+0.375*GMN2NI2+0.375*LRMNNI
  -0.5*GMN3NI; 6000.0 N !
PARAMETER L(MNNI,MN,NI:MN;2) 273.0 -0.15625*LRMNNI+0.09375*GMN2NI2
  -0.0625*GMNNI3-0.0625*GMN3NI; 6000.0 N !
PARAMETER L(MNNI,MN,NI:NI;0) 273.0 0.3125*GMN3NI-1.09375*GMN2NI2-0.375*LF1
  +0.15625*LRMNNI+0.25*LF0+0.8125*GMNNI3; 6000.0 N !
PARAMETER L(MNNI,MN,NI:NI;1) 273.0 0.125*LF1-0.375*GMN2NI2+0.5*GMNNI3
  -0.375*LRMNNI; 6000.0 N !
PARAMETER L(MNNI,MN,NI:NI;2) 273.0 -0.15625*LRMNNI+0.09375*GMN2NI2
  -0.0625*GMNNI3-0.0625*GMN3NI; 6000.0 N !
PARAMETER L(MNNI,NI:MN,NI;0) 273.0 0.3125*GMN3NI-1.09375*GMN2NI2-0.375*LF1
  +0.15625*LRMNNI+0.25*LF0+0.8125*GMNNI3; 6000.0 N !
PARAMETER L(MNNI,NI:MN,NI;1) 273.0 0.125*LF1-0.375*GMN2NI2+0.5*GMNNI3
  -0.375*LRMNNI; 6000.0 N !
PARAMETER L(MNNI,NI:MN,NI;2) 273.0 -0.15625*LRMNNI+0.09375*GMN2NI2
  -0.0625*GMNNI3-0.0625*GMN3NI; 6000.0 N !
PARAMETER L(MNNI,MN,NI:MN,NI;1) 273.0 1.75*LRMNNI+3.75*GMN2NI2-2.5*GMNNI3
  -2.5*GMN3NI; 6000.0 N !
PARAMETER G(MNNI2,MN:NI;0) 273.0 -27084.651-5.9885*T+2.0*GHSERNI+GHSERMN;
   6000.0 N !
PARAMETER L(MNNI2,MN,NI:NI;0) 273.0 -19871.3586; 6000.0 N !
PARAMETER G(R_PHASE,MN:MN:NI;0) 273.0 27.0*GMNFCC+12.0*GNIBCC+14.0*GMNBCC;
   6000.0 N !


$$$$$$$$$$$$$$$$$$$$$$$$$$$$$$$$$$$$$$$$$$$$$$$$$$$$$$$$$$$$$$$$$$$$$$$$$$$$$$
$                                   MN-TI                                    $
$$$$$$$$$$$$$$$$$$$$$$$$$$$$$$$$$$$$$$$$$$$$$$$$$$$$$$$$$$$$$$$$$$$$$$$$$$$$$$

PARAMETER L(BCC_A2,MN,TI:VA;0) 273.0 -23200.0+20.0*T; 6000.0 N !
PARAMETER L(BCC_A2,MN,TI:VA;1) 273.0 -1000.0; 6000.0 N !
PARAMETER L(FCC_A1,MN,TI:VA;0) 273.0 -26200.0+20.0*T; 6000.0 N !
PARAMETER L(HCP_A3,MN,TI:VA;0) 273.0 22100.0; 6000.0 N !
PARAMETER G(LAVES_PHASE,MN:TI;0) 273.0 15000.0+GHSERTI+2.0*GHSERMN; 6000.0 N !
PARAMETER G(LAVES_PHASE,TI:MN;0) 273.0 15000.0+GHSERFE+2.0*GHSERTI; 6000.0 N !
PARAMETER L(LAVES_PHASE,MN:MN,TI;0) 273.0 70000.0; 6000.0 N !
PARAMETER L(LAVES_PHASE,MN,TI:MN;0) 273.0 70000.0; 6000.0 N !
PARAMETER L(LAVES_PHASE,MN,TI:TI;0) 273.0 70000.0; 6000.0 N !
PARAMETER L(LAVES_PHASE,TI:MN,TI;0) 273.0 70000.0; 6000.0 N !
PARAMETER L(LIQUID,MN,TI;0) 273.0 -34000.0+21.5*T; 6000.0 N !
PARAMETER L(LIQUID,MN,TI;1) 273.0 1400.0; 6000.0 N !


$$$$$$$$$$$$$$$$$$$$$$$$$$$$$$$$$$$$$$$$$$$$$$$$$$$$$$$$$$$$$$$$$$$$$$$$$$$$$$
$                                    MN-V                                    $
$$$$$$$$$$$$$$$$$$$$$$$$$$$$$$$$$$$$$$$$$$$$$$$$$$$$$$$$$$$$$$$$$$$$$$$$$$$$$$

PARAMETER L(ALPHA_MN,MN,V:VA;0) 273.0 -22225.0; 6000.0 N !
PARAMETER L(BCC_A2,MN,V:VA;0) 273.0 -10000.0; 6000.0 N !
PARAMETER L(BETA_MN,MN,V:VA;0) 273.0 -17724.0; 6000.0 N !
PARAMETER L(FCC_A1,MN,V:VA;0) 273.0 -11820.0; 6000.0 N !
PARAMETER L(HCP_A3,MN,V:VA;0) 273.0 -11820.0; 6000.0 N !
PARAMETER G(LAVES_PHASE,MN:V;0) 273.0 15000.0+2.0*GHSERMN+GHSERVV; 6000.0 N !
PARAMETER G(LAVES_PHASE,V:MN;0) 273.0 15000.0+2.0*GHSERVV+GHSERMN; 6000.0 N !
PARAMETER L(LIQUID,MN,V;0) 273.0 -11399.0; 6000.0 N !
PARAMETER G(SIGMA,MN:V:MN;0) 273.0 18.0*GMNBCC+8.0*GMNFCC+4.0*GHSERVV; 6000.0
   N !
PARAMETER G(SIGMA,MN:V:V;0) 273.0 22.0*GHSERVV+8.0*GMNFCC; 6000.0 N !


$$$$$$$$$$$$$$$$$$$$$$$$$$$$$$$$$$$$$$$$$$$$$$$$$$$$$$$$$$$$$$$$$$$$$$$$$$$$$$
$                                   NI-TI                                    $
$$$$$$$$$$$$$$$$$$$$$$$$$$$$$$$$$$$$$$$$$$$$$$$$$$$$$$$$$$$$$$$$$$$$$$$$$$$$$$

PARAMETER BMAGN(BCC_A2,NI,TI:VA;0) 273.0 -0.85; 6000.0 N !
